Repository: MoYan-101/CommsEng

# Catalyst ML Pipeline

This repository provides an end-to-end machine learning pipeline for catalyst-performance prediction. It covers data preprocessing, model training, hyperparameter tuning, inference, and figure generation in a single workflow.

## Pipeline

- `data_preprocessing/`: builds model-ready features from the raw CSV.
- `train.py`: trains RF, DT, CatBoost, XGB, ANN, and SVM models.
- `inference.py`: runs heatmap and confusion-style inference workflows.
- `visualization.py`: generates training, SHAP, Optuna, and inference figures.

## Quick Start

Use the single project config:

```bash
bash run.sh
```

Or run with an explicit config path:

```bash
CONFIG_FILE=configs/config.yaml bash run.sh
```

To skip the interactive alpha prompt:

```bash
OVERFIT_ALPHA_LIST="0.0,0.03" bash run.sh
```

## Main Config

The canonical config file is [configs/config.yaml](/home/mo/Documents/MY/CommsEng/CommsEng_Main/configs/config.yaml).

Common settings:

- `data.path`: input CSV path
- `model.types`: models to train
- `evaluation.*`: figure and report switches
- `inference.heatmap_axes`: axes used for 2D/3D heatmaps
- `optuna.*`: tuning controls

## Outputs

- `models/<csv_name>/<run_id>/`: trained models, scalers, metadata
- `postprocessing/<csv_name>/<run_id>/`: arrays and intermediate artifacts
- `evaluation/figures/<csv_name>/<run_id>/`: plots and summaries

## Notes

- 3D heatmaps can be expensive; use `skip_3d_models` and `max_combinations` to control runtime.
- SHAP for SVM can be slow because it relies on kernel-based explainers.

File: data/CO2RR_20260322.csv
Active metal,Shape,Electrode support,Particle size (nm),Potential (V vs. RHE),Cation of Electrolyte ,[C] of Cation (M),Anion of Electrolyte ,[C] of anion (M),Membrane,H2,CO,C1,C2+,,DOI
Cu2(OH)2CO3,nanocrystal,glassy carbon,11.81,-0.846,K+,0.1,HCO3¨C,0.1,proton exchange membrane,24.4,19.6,26.27,29.74,,10.1038/s41467-022-32601-9
Cu2(OH)2CO3,nanocrystal,glassy carbon,11.81,-0.926,K+,0.1,HCO3¨C,0.1,proton exchange membrane,16.8,9.2,16.72,57.28,,
Cu2(OH)2CO3,nanocrystal,glassy carbon,11.81,-0.98,K+,0.1,HCO3¨C,0.1,proton exchange membrane,15.2,6.8,15.73,62.27,,
Cu2(OH)2CO3,nanocrystal,glassy carbon,11.81,-1.05,K+,0.1,HCO3¨C,0.1,proton exchange membrane,13.6,4,9.57,72.83,,
Cu2(OH)2CO3,nanocrystal,glassy carbon,11.81,-1.106,K+,0.1,HCO3¨C,0.1,proton exchange membrane,10,2.4,17.23,70.37,,
Cu2(OH)2CO3,nanocrystal,glassy carbon,11.81,-1.172,K+,0.1,HCO3¨C,0.1,proton exchange membrane,12,2,19.49,66.51,,
Cu(OH)2,nanocrystal,glassy carbon,11.72,-0.821,K+,0.1,HCO3¨C,0.1,proton exchange membrane,18.8,28.4,27.65,25.15,,
Cu(OH)2,nanocrystal,glassy carbon,11.72,-0.918,K+,0.1,HCO3¨C,0.1,proton exchange membrane,15.6,20.8,20.26,43.34,,
Cu(OH)2,nanocrystal,glassy carbon,11.72,-0.968,K+,0.1,HCO3¨C,0.1,proton exchange membrane,16.4,16.8,16.84,49.96,,
Cu(OH)2,nanocrystal,glassy carbon,11.72,-1.084,K+,0.1,HCO3¨C,0.1,proton exchange membrane,10.8,6,11.32,71.88,,
Cu(OH)2,nanocrystal,glassy carbon,11.72,-1.224,K+,0.1,HCO3¨C,0.1,proton exchange membrane,20.4,4,7.73,67.87,,
CuxO,nanocrystal,glassy carbon,11.69,-0.851,K+,0.1,HCO3¨C,0.1,proton exchange membrane,45.8,9.2,20.67,24.33,,
CuxO,nanocrystal,glassy carbon,11.69,-0.957,K+,0.1,HCO3¨C,0.1,proton exchange membrane,36.14,4.02,12.45,47.39,,
CuxO,nanocrystal,glassy carbon,11.69,-1.051,K+,0.1,HCO3¨C,0.1,proton exchange membrane,23.29,2.41,6.14,68.16,,
CuxO,nanocrystal,glassy carbon,11.69,-1.162,K+,0.1,HCO3¨C,0.1,proton exchange membrane,0.26,27.04,4.05,68.65,,
CuxO,nanocrystal,glassy carbon,11.69,-1.245,K+,0.1,HCO3¨C,0.1,proton exchange membrane,34.54,1.6,3.92,59.94,,
Cu,nanowire,glassy carbon,29,-0.808,K+,0.1,HCO3¨C,0.1,proton exchange membrane,37.75,9.24,51.41,1.6,,
Cu,nanowire,glassy carbon,29,-0.958,K+,0.1,HCO3¨C,0.1,proton exchange membrane,25.3,7.6,32.13,34.97,,
Cu,nanowire,glassy carbon,29,-1.029,K+,0.1,HCO3¨C,0.1,proton exchange membrane,23.86,4.65,26.1,45.39,,
Cu,nanowire,glassy carbon,29,-1.06,K+,0.1,HCO3¨C,0.1,proton exchange membrane,22.09,3.61,26.51,47.79,,
Cu,nanowire,glassy carbon,29,-1.101,K+,0.1,HCO3¨C,0.1,proton exchange membrane,39.36,4.42,38.15,18.07,,
Cu,nanoparticle,Cu,50,-1,K+,0.1,HCO3¨C,0.1,anion exchange membrane,20.09,15.07,46.08,18.77,,10.1038/s41467-022-30819-1
Cu,nanoparticle,glassy carbon,2.3,-1.1,K+,0.1,HCO3¨C,0.1,glass frit,61.1,26.48,12.22,1.11,,10.1021/ja500328k
Cu,nanoparticle,glassy carbon,4.8,-1.1,K+,0.1,HCO3¨C,0.1,glass frit,68.15,12.04,15.74,4.44,,
Cu,nanoparticle,glassy carbon,6.7,-1.1,K+,0.1,HCO3¨C,0.1,glass frit,69.81,20.74,9.82,0.19,,
Cu,nanoparticle,glassy carbon,13.1,-1.1,K+,0.1,HCO3¨C,0.1,glass frit,64.26,20.56,6.85,8.33,,
Cu,nanoparticle,glassy carbon,15.1,-1.1,K+,0.1,HCO3¨C,0.1,glass frit,59.81,25.55,12.96,2.22,,
Cu,nanoparticle,carbon paper,7,-0.8,K+,0.1,HCO3¨C,0.1,anion exchange membrane,34.68,10.95,10.07,44.3,,10.1038/s41586-022-05540-0
Cu,nanoparticle,carbon paper,10,-0.8,K+,0.1,HCO3¨C,0.1,anion exchange membrane,46.97,13.73,12.1,27.2,,
Cu,nanoparticle,carbon paper,18,-0.8,K+,0.1,HCO3¨C,0.1,anion exchange membrane,47.35,21.82,23.93,6.9,,
Cu,nanoparticle,Vulcan XC-72R,12,-1.6,K+,0.1,HCO3¨C,0.1,proton exchange membrane,11.22,2.68,29.27,46.59,,10.1021/cs500537y
Cu,nanoparticle,Vulcan XC-72R,12,-1.4,K+,0.1,HCO3¨C,0.1,proton exchange membrane,15.37,4.39,15.12,43.41,,
Cu,nanoparticle,Vulcan XC-72R,12,-1.2,K+,0.1,HCO3¨C,0.1,proton exchange membrane,20.98,10.24,15.85,34.63,,
Cu,nanoparticle,Vulcan XC-72R,12,-1,K+,0.1,HCO3¨C,0.1,proton exchange membrane,29.51,20.24,1.22,10.98,,
Cu,nanoparticle,Vulcan XC-72R,12,-0.8,K+,0.1,HCO3¨C,0.1,proton exchange membrane,51.95,16.1,0,0,,
Cu,nanoparticle,Vulcan XC-72R,12,-0.6,K+,0.1,HCO3¨C,0.1,proton exchange membrane,72.68,15.12,0.98,0,,
Cu,nanoparticle,single-wall carbon nanotubes,19,-1.6,K+,0.1,HCO3¨C,0.1,proton exchange membrane,15.85,2.68,32.68,43.17,,
Cu,nanoparticle,single-wall carbon nanotubes,19,-1.4,K+,0.1,HCO3¨C,0.1,proton exchange membrane,21.22,3.9,29.76,35.61,,
Cu,nanoparticle,single-wall carbon nanotubes,19,-1.2,K+,0.1,HCO3¨C,0.1,proton exchange membrane,22.44,7.8,16.59,35.85,,
Cu,nanoparticle,single-wall carbon nanotubes,19,-1,K+,0.1,HCO3¨C,0.1,proton exchange membrane,39.51,18.05,1.22,15.61,,
Cu,nanoparticle,single-wall carbon nanotubes,19,-0.8,K+,0.1,HCO3¨C,0.1,proton exchange membrane,43.66,15.61,0,0,,
Cu,nanoparticle,single-wall carbon nanotubes,19,-0.6,K+,0.1,HCO3¨C,0.1,proton exchange membrane,83.66,9.27,0,0,,
Cu,nanoparticle,Ketjen Black,24,-1.6,K+,0.1,HCO3¨C,0.1,proton exchange membrane,14.39,2.2,42.93,33.9,,
Cu,nanoparticle,Ketjen Black,24,-1.4,K+,0.1,HCO3¨C,0.1,proton exchange membrane,16.59,3.41,28.54,34.15,,
Cu,nanoparticle,Ketjen Black,24,-1.2,K+,0.1,HCO3¨C,0.1,proton exchange membrane,27.56,3.9,13.41,15.12,,
Cu,nanoparticle,Ketjen Black,24,-1,K+,0.1,HCO3¨C,0.1,proton exchange membrane,42.1,14.88,4.63,8.29,,
Cu,nanoparticle,Ketjen Black,24,-0.8,K+,0.1,HCO3¨C,0.1,proton exchange membrane,50.24,5.37,1.22,0.24,,
Cu,nanoparticle,Ketjen Black,24,-0.6,K+,0.1,HCO3¨C,0.1,proton exchange membrane,86.83,8.05,0,0,,
Cu,nanoparticle,Vulcan XC-72R,27,-1.6,K+,0.1,HCO3¨C,0.1,proton exchange membrane,18.05,0.98,34.39,37.07,,
Cu,nanoparticle,Vulcan XC-72R,27,-1.4,K+,0.1,HCO3¨C,0.1,proton exchange membrane,19.51,2.93,34.15,32.44,,
Cu,nanoparticle,Vulcan XC-72R,27,-1.2,K+,0.1,HCO3¨C,0.1,proton exchange membrane,25.85,6.83,22.93,25.12,,
Cu,nanoparticle,Vulcan XC-72R,27,-1,K+,0.1,HCO3¨C,0.1,proton exchange membrane,49.02,10.73,1.46,3.9,,
Cu,nanoparticle,Vulcan XC-72R,27,-0.8,K+,0.1,HCO3¨C,0.1,proton exchange membrane,60.24,3.9,0,0,,
Cu,nanoparticle,Vulcan XC-72R,27,-0.6,K+,0.1,HCO3¨C,0.1,proton exchange membrane,83.66,0,0,0,,
Cu,nanoparticle,carbon paper,25,-0.49,K+,0.95,ClO4¨C,0.95,proton exchange membrane,85.26,6.11,5.57,0.02,,10.1038/s41929-023-01010-6
Cu,nanoparticle,carbon paper,25,-0.58,K+,0.95,ClO4¨C,0.95,proton exchange membrane,79.06,12.82,5.99,0.06,,
Cu,nanoparticle,carbon paper,25,-0.67,K+,0.95,ClO4¨C,0.95,proton exchange membrane,67.6,23.04,7.92,0.18,,
Cu,nanoparticle,carbon paper,25,-0.75,K+,0.95,ClO4¨C,0.95,proton exchange membrane,60.33,27.55,10.12,1.54,,
Cu,nanoparticle,carbon paper,25,-0.82,K+,0.95,ClO4¨C,0.95,proton exchange membrane,34.95,35.39,18.24,9.51,,
Cu,nanoparticle,carbon paper,25,-0.88,K+,0.95,ClO4¨C,0.95,proton exchange membrane,32.18,28.87,23.84,15.3,,
Cu,nanoparticle,carbon paper,25,-0.49,K+,5.38,ClO4¨C,5.38,proton exchange membrane,76.24,11.03,11.82,0.37,,
Cu,nanoparticle,carbon paper,25,-0.58,K+,5.38,ClO4¨C,5.38,proton exchange membrane,71.43,11.49,8.49,6.39,,
Cu,nanoparticle,carbon paper,25,-0.67,K+,5.38,ClO4¨C,5.38,proton exchange membrane,52.34,18.42,14.28,5.68,,
Cu,nanoparticle,carbon paper,25,-0.75,K+,5.38,ClO4¨C,5.38,proton exchange membrane,16.02,35.91,10.88,33.54,,
Cu,nanoparticle,carbon paper,25,-0.82,K+,5.38,ClO4¨C,5.38,proton exchange membrane,8.61,16.48,7.18,65.94,,
Cu,nanoparticle,carbon paper,25,-0.88,K+,5.38,ClO4¨C,5.38,proton exchange membrane,12.83,11.22,5.31,64.69,,
Cu,nanoparticle,carbon paper,25,-0.75,K+,0.95,ClO4¨C,0.95,proton exchange membrane,60.33,27.55,10.12,1.54,,
Cu,nanoparticle,carbon paper,25,-0.75,K+,2.55,ClO4¨C,2.55,proton exchange membrane,40.27,34.04,8.8,7.52,,
Cu,nanoparticle,carbon paper,25,-0.75,K+,3.89,ClO4¨C,3.89,proton exchange membrane,22.53,33.09,10.29,28.47,,
Cu,nanoparticle,carbon paper,25,-0.75,K+,5.38,ClO4¨C,5.38,proton exchange membrane,16.02,35.91,11.64,33.54,,
Cu,nanoparticle,carbon paper,25,-0.75,K+,6.33,ClO4¨C,6.33,proton exchange membrane,24.96,23.13,8.37,35.84,,
Cu,nanoparticle,carbon paper,25,-0.75,K+,7.12,ClO4¨C,7.12,proton exchange membrane,16,28.5,7.01,46.83,,
Cu,nanoparticle,carbon paper,25,-0.75,K+,7.99,ClO4¨C,7.99,proton exchange membrane,19.02,24.93,7.22,50.36,,
Cu,nanoparticle,carbon paper,25,-0.75,K+,8.49,ClO4¨C,8.49,proton exchange membrane,10.13,18.69,9.27,57.4,,
Cu,cube,carbon paper,220,-1.12,K+,0.1,HCO3¨C,0.1,anion exchange membrane,35.35,0.85,54.93,8.31,,10.1002/ange.201802083
Cu,cube,carbon paper,220,-1.05,K+,0.1,HCO3¨C,0.1,anion exchange membrane,28.45,3.1,42.11,25.77,,
Cu,cube,carbon paper,220,-0.98,K+,0.1,HCO3¨C,0.1,anion exchange membrane,10.14,23.8,43.52,22.96,,
Cu,cube,carbon paper,220,-0.88,K+,0.1,HCO3¨C,0.1,anion exchange membrane,40.14,14.93,42.54,2.11,,
Cu,cube,carbon paper,320,-1.12,K+,0.1,HCO3¨C,0.1,anion exchange membrane,19.13,2.48,75.63,12.49,,
Cu,cube,carbon paper,320,-1.05,K+,0.1,HCO3¨C,0.1,anion exchange membrane,8.34,5.68,71.45,21.76,,
Cu,cube,carbon paper,320,-1,K+,0.1,HCO3¨C,0.1,anion exchange membrane,12.41,5.84,56.6,36.04,,
Cu,cube,carbon paper,320,-0.93,K+,0.1,HCO3¨C,0.1,anion exchange membrane,16.48,22.32,36.41,25.1,,
Cu,cube,carbon paper,320,-0.87,K+,0.1,HCO3¨C,0.1,anion exchange membrane,30.93,21.84,42.18,5.68,,
Cu,cube,carbon paper,580,-1.07,K+,0.1,HCO3¨C,0.1,anion exchange membrane,38.46,1.36,51.8,20.86,,
Cu,cube,carbon paper,580,-1.02,K+,0.1,HCO3¨C,0.1,anion exchange membrane,34.39,2.64,43.38,31.62,,
Cu,cube,carbon paper,580,-0.97,K+,0.1,HCO3¨C,0.1,anion exchange membrane,7.33,12.24,33.64,45.17,,
Cu,cube,carbon paper,580,-0.89,K+,0.1,HCO3¨C,0.1,anion exchange membrane,55.96,11.52,34.76,0.18,,
Cu,foam,Cu,35,-1,K+,0.5,HCO3¨C,0.5,proton exchange membrane,35.89,4.7,3.71,41.58,,10.1021/acscatal.6b00770
Cu,foam,Cu,35,-0.9,K+,0.5,HCO3¨C,0.5,proton exchange membrane,27.72,8.66,5.69,47.52,,
Cu,foam,Cu,35,-0.8,K+,0.5,HCO3¨C,0.5,proton exchange membrane,14.85,15.1,6.19,53.96,,
Cu,foam,Cu,35,-0.7,K+,0.5,HCO3¨C,0.5,proton exchange membrane,12.13,24.01,4.7,50.74,,
Cu,foam,Cu,35,-0.6,K+,0.5,HCO3¨C,0.5,proton exchange membrane,20.79,34.65,5.94,29.7,,
Cu,foam,Cu,35,-0.5,K+,0.5,HCO3¨C,0.5,proton exchange membrane,35.89,40.1,1.98,10.64,,
Cu,foam,Cu,35,-0.4,K+,0.5,HCO3¨C,0.5,proton exchange membrane,49.01,38.12,0.84,3.71,,
Cu2(OH)2CO3,nanoparticle,carbon paper,100,-0.777,K+,1,OH¨C,1,anion exchange membrane,13.53,34.64,5.96,56.46,,10.1021/acs.inorgchem.4c00279
Cu2(OH)2CO3,nanoparticle,carbon paper,100,-0.977,K+,1,OH¨C,1,anion exchange membrane,12.44,25.55,5.36,60.09,,
Cu2(OH)2CO3,nanoparticle,carbon paper,100,-1.177,K+,1,OH¨C,1,anion exchange membrane,12.17,20.64,5.12,58.77,,
Cu2(OH)2CO3,nanoparticle,carbon paper,100,-1.377,K+,1,OH¨C,1,anion exchange membrane,12.17,19.16,3.11,60.42,,
Cu2(OH)2CO3,nanoparticle,carbon paper,100,-1.577,K+,1,OH¨C,1,anion exchange membrane,12.44,16.22,3.33,62.08,,
Cu,nanoparticle,glassy carbon,7.5,-1.1,K+,0.1,HCO3¨C,0.1,anion exchange membrane,25.2,2.1,38.3,27.4,,10.1002/anie.201601582
Cu,nanoparticle,glassy carbon,27,-1.1,K+,0.1,HCO3¨C,0.1,anion exchange membrane,47.6,3.1,34.4,15.5,,
Cu,cube,glassy carbon,24,-1.1,K+,0.1,HCO3¨C,0.1,anion exchange membrane,54.7,3.3,35,9.8,,
Cu,cube,glassy carbon,44,-1.1,K+,0.1,HCO3¨C,0.1,anion exchange membrane,20.5,2.1,28.7,46.4,,
Cu,cube,glassy carbon,63,-1.1,K+,0.1,HCO3¨C,0.1,anion exchange membrane,32.3,1.2,27.8,32.3,,
CuxO,nanocrystal,Cu,29.9,-1.13,K+,0.1,HCO3¨C,0.1,anion exchange membrane,99.66,0,0.21,0,,10.1021/acs.jpcc.6b07128
CuxO,nanocrystal,Cu,29.9,-1.08,K+,0.1,HCO3¨C,0.1,anion exchange membrane,78.46,0,2.12,16.75,,
CuxO,nanocrystal,Cu,29.9,-1.03,K+,0.1,HCO3¨C,0.1,anion exchange membrane,59.37,0,3.18,33.47,,
CuxO,nanocrystal,Cu,29.9,-0.98,K+,0.1,HCO3¨C,0.1,anion exchange membrane,34.56,0.64,7.21,56.59,,
CuxO,nanocrystal,Cu,29.9,-0.93,K+,0.1,HCO3¨C,0.1,anion exchange membrane,49.41,1.27,10.6,36.47,,
CuxO,nanocrystal,Cu,29.9,-0.88,K+,0.1,HCO3¨C,0.1,anion exchange membrane,46.65,2.12,25.23,24.17,,
CuxO,nanocrystal,Cu,29.9,-0.83,K+,0.1,HCO3¨C,0.1,anion exchange membrane,51.74,2.76,12.72,32.87,,
CuxO,nanocrystal,Cu,29.9,-0.78,K+,0.1,HCO3¨C,0.1,anion exchange membrane,43.26,7.63,32.65,11.03,,
CuxO,nanocrystal,Cu,29.9,-0.68,K+,0.1,HCO3¨C,0.1,anion exchange membrane,64.04,12.72,32.44,7,,
CuxO,nanocrystal,Cu,18,-1.13,K+,0.1,HCO3¨C,0.1,anion exchange membrane,90.84,0,0.89,8.91,,
CuxO,nanocrystal,Cu,18,-1.08,K+,0.1,HCO3¨C,0.1,anion exchange membrane,75.28,0,1.17,24.78,,
CuxO,nanocrystal,Cu,18,-1.03,K+,0.1,HCO3¨C,0.1,anion exchange membrane,53.17,0,1.34,44.95,,
CuxO,nanocrystal,Cu,18,-0.98,K+,0.1,HCO3¨C,0.1,anion exchange membrane,45.15,0,3.18,49.47,,
CuxO,nanocrystal,Cu,18,-0.93,K+,0.1,HCO3¨C,0.1,anion exchange membrane,42.12,1.96,15.18,38.94,,
CuxO,nanocrystal,Cu,18,-0.88,K+,0.1,HCO3¨C,0.1,anion exchange membrane,47.69,3.09,13.47,37.31,,
CuxO,nanocrystal,Cu,18,-0.83,K+,0.1,HCO3¨C,0.1,anion exchange membrane,53.26,4.92,12.74,27.5,,
CuxO,nanocrystal,Cu,18,-0.78,K+,0.1,HCO3¨C,0.1,anion exchange membrane,49.16,5.89,28.68,14.59,,
CuxO,nanocrystal,Cu,18,-0.68,K+,0.1,HCO3¨C,0.1,anion exchange membrane,51.65,11.88,25.83,10.07,,
CuxO,nanocrystal,Cu,28.4,-1.13,K+,0.1,HCO3¨C,0.1,anion exchange membrane,100,0,0,0,,
CuxO,nanocrystal,Cu,28.4,-1.08,K+,0.1,HCO3¨C,0.1,anion exchange membrane,82.97,0,1.08,15.34,,
CuxO,nanocrystal,Cu,28.4,-1.03,K+,0.1,HCO3¨C,0.1,anion exchange membrane,75.86,0,1.29,23.55,,
CuxO,nanocrystal,Cu,28.4,-0.98,K+,0.1,HCO3¨C,0.1,anion exchange membrane,52.16,0,4.09,44.28,,
CuxO,nanocrystal,Cu,28.4,-0.93,K+,0.1,HCO3¨C,0.1,anion exchange membrane,43.97,0,4.96,51.75,,
CuxO,nanocrystal,Cu,28.4,-0.88,K+,0.1,HCO3¨C,0.1,anion exchange membrane,37.28,1.08,3.88,57.86,,
CuxO,nanocrystal,Cu,28.4,-0.83,K+,0.1,HCO3¨C,0.1,anion exchange membrane,39.66,1.08,4.31,55.18,,
CuxO,nanocrystal,Cu,28.4,-0.78,K+,0.1,HCO3¨C,0.1,anion exchange membrane,53.02,5.39,14.87,27.16,,
CuxO,nanocrystal,Cu,28.4,-0.68,K+,0.1,HCO3¨C,0.1,anion exchange membrane,39.66,12.07,26.08,21.72,,
CuxO,nanocrystal,Cu,40.6,-1.08,K+,0.1,HCO3¨C,0.1,anion exchange membrane,96.76,0,0,2.23,,
CuxO,nanocrystal,Cu,40.6,-1.03,K+,0.1,HCO3¨C,0.1,anion exchange membrane,81.38,0,0.4,15.36,,
CuxO,nanocrystal,Cu,40.6,-0.98,K+,0.1,HCO3¨C,0.1,anion exchange membrane,89.07,0,0.81,9.31,,
CuxO,nanocrystal,Cu,40.6,-0.93,K+,0.1,HCO3¨C,0.1,anion exchange membrane,72.67,0,1.21,18.83,,
CuxO,nanocrystal,Cu,40.6,-0.88,K+,0.1,HCO3¨C,0.1,anion exchange membrane,69.23,0,1.62,18.62,,
CuxO,nanocrystal,Cu,40.6,-0.83,K+,0.1,HCO3¨C,0.1,anion exchange membrane,56.07,0.93,1.82,39.4,,
CuxO,nanocrystal,Cu,40.6,-0.78,K+,0.1,HCO3¨C,0.1,anion exchange membrane,56.88,2.02,15.59,27.73,,
CuxO,nanocrystal,Cu,40.6,-0.68,K+,0.1,HCO3¨C,0.1,anion exchange membrane,54.05,5.26,19.43,17.59,,
CuxO,nanocrystal,Cu,25.4,-1.13,K+,0.1,HCO3¨C,0.1,anion exchange membrane,94.06,0.13,0.13,1.41,,
CuxO,nanocrystal,Cu,25.4,-1.08,K+,0.1,HCO3¨C,0.1,anion exchange membrane,58.42,0.13,0.79,31.54,,
CuxO,nanocrystal,Cu,25.4,-1.03,K+,0.1,HCO3¨C,0.1,anion exchange membrane,41.05,0.13,3.43,56.36,,
CuxO,nanocrystal,Cu,25.4,-0.98,K+,0.1,HCO3¨C,0.1,anion exchange membrane,36.65,0.79,4.75,57,,
CuxO,nanocrystal,Cu,25.4,-0.93,K+,0.1,HCO3¨C,0.1,anion exchange membrane,37.97,1.67,6.51,53.14,,
CuxO,nanocrystal,Cu,25.4,-0.88,K+,0.1,HCO3¨C,0.1,anion exchange membrane,46.33,3.21,15.53,33.9,,
CuxO,nanocrystal,Cu,25.4,-0.83,K+,0.1,HCO3¨C,0.1,anion exchange membrane,67.22,2.33,13.55,22.97,,
CuxO,nanocrystal,Cu,25.4,-0.78,K+,0.1,HCO3¨C,0.1,anion exchange membrane,54.91,6.95,21.91,16.81,,
CuxO,nanocrystal,Cu,25.4,-0.68,K+,0.1,HCO3¨C,0.1,anion exchange membrane,61.72,13.33,24.99,2.95,,
CuxO,nanocrystal,Cu,18.2,-1.08,K+,0.1,HCO3¨C,0.1,anion exchange membrane,84.33,0,7.94,12.66,,
CuxO,nanocrystal,Cu,18.2,-1.03,K+,0.1,HCO3¨C,0.1,anion exchange membrane,46.57,0,2.15,50.41,,
CuxO,nanocrystal,Cu,18.2,-0.98,K+,0.1,HCO3¨C,0.1,anion exchange membrane,35.62,0.43,4.29,55.92,,
CuxO,nanocrystal,Cu,18.2,-0.93,K+,0.1,HCO3¨C,0.1,anion exchange membrane,33.91,1.5,7.73,53.92,,
CuxO,nanocrystal,Cu,18.2,-0.88,K+,0.1,HCO3¨C,0.1,anion exchange membrane,46.57,1.72,6.87,44.98,,
CuxO,nanocrystal,Cu,18.2,-0.78,K+,0.1,HCO3¨C,0.1,anion exchange membrane,45.28,9.23,21.46,20.45,,
CuxO,nanocrystal,Cu,18.2,-0.68,K+,0.1,HCO3¨C,0.1,anion exchange membrane,45.71,18.67,21.03,14.72,,
CuxO,nanocrystal,Cu,21.8,-1.08,K+,0.1,HCO3¨C,0.1,anion exchange membrane,86.31,0,0,9.05,,
CuxO,nanocrystal,Cu,21.8,-1.03,K+,0.1,HCO3¨C,0.1,anion exchange membrane,63.58,0,0.88,32.23,,
CuxO,nanocrystal,Cu,21.8,-0.98,K+,0.1,HCO3¨C,0.1,anion exchange membrane,53.2,0.22,1.1,41.13,,
CuxO,nanocrystal,Cu,21.8,-0.93,K+,0.1,HCO3¨C,0.1,anion exchange membrane,39.74,0.88,6.62,53.1,,
CuxO,nanocrystal,Cu,21.8,-0.88,K+,0.1,HCO3¨C,0.1,anion exchange membrane,43.71,1.77,5.96,47.16,,
CuxO,nanocrystal,Cu,21.8,-0.83,K+,0.1,HCO3¨C,0.1,anion exchange membrane,53.2,1.77,9.71,34,,
CuxO,nanocrystal,Cu,21.8,-0.78,K+,0.1,HCO3¨C,0.1,anion exchange membrane,50.77,4.19,17.22,23.4,,
CuxO,nanocrystal,Cu,21.8,-0.68,K+,0.1,HCO3¨C,0.1,anion exchange membrane,52.1,10.38,17.66,17.06,,
CuxO,nanocrystal,Cu,22,-1.08,K+,0.1,HCO3¨C,0.1,anion exchange membrane,100,0,0,1.93,,
CuxO,nanocrystal,Cu,22,-1.03,K+,0.1,HCO3¨C,0.1,anion exchange membrane,64.34,0.48,0.96,29.88,,
CuxO,nanocrystal,Cu,22,-0.98,K+,0.1,HCO3¨C,0.1,anion exchange membrane,62.41,0.48,3.37,34.94,,
CuxO,nanocrystal,Cu,22,-0.93,K+,0.1,HCO3¨C,0.1,anion exchange membrane,41.2,0.72,3.61,50.47,,
CuxO,nanocrystal,Cu,22,-0.88,K+,0.1,HCO3¨C,0.1,anion exchange membrane,50.84,0.96,12.05,34.46,,
CuxO,nanocrystal,Cu,22,-0.83,K+,0.1,HCO3¨C,0.1,anion exchange membrane,57.83,0.96,7.47,35.9,,
CuxO,nanocrystal,Cu,22,-0.78,K+,0.1,HCO3¨C,0.1,anion exchange membrane,61.93,2.41,9.16,30.6,,
CuxO,nanocrystal,Cu,22,-0.68,K+,0.1,HCO3¨C,0.1,anion exchange membrane,40.24,9.88,23.61,26.98,,
CuxO,nanocrystal,Cu,33.1,-1.08,K+,0.1,HCO3¨C,0.1,anion exchange membrane,93.99,0,0.43,7.51,,
CuxO,nanocrystal,Cu,33.1,-1.03,K+,0.1,HCO3¨C,0.1,anion exchange membrane,77.25,0.21,0.43,17.81,,
CuxO,nanocrystal,Cu,33.1,-0.98,K+,0.1,HCO3¨C,0.1,anion exchange membrane,59.66,0.43,1.29,37.25,,
CuxO,nanocrystal,Cu,33.1,-0.93,K+,0.1,HCO3¨C,0.1,anion exchange membrane,54.94,1.29,2.58,39.4,,
CuxO,nanocrystal,Cu,33.1,-0.88,K+,0.1,HCO3¨C,0.1,anion exchange membrane,47,1.07,5.36,42.92,,
CuxO,nanocrystal,Cu,33.1,-0.83,K+,0.1,HCO3¨C,0.1,anion exchange membrane,46.78,1.72,9.44,39.91,,
CuxO,nanocrystal,Cu,33.1,-0.78,K+,0.1,HCO3¨C,0.1,anion exchange membrane,52.15,2.79,14.16,26.61,,
CuxO,nanocrystal,Cu,33.1,-0.68,K+,0.1,HCO3¨C,0.1,anion exchange membrane,47.42,7.51,24.68,18.88,,
CuxO,nanocrystal,Cu,36.1,-1.08,K+,0.1,HCO3¨C,0.1,anion exchange membrane,96.17,0,0,2.7,,
CuxO,nanocrystal,Cu,36.1,-1.03,K+,0.1,HCO3¨C,0.1,anion exchange membrane,56.08,0,0.68,43.46,,
CuxO,nanocrystal,Cu,36.1,-0.98,K+,0.1,HCO3¨C,0.1,anion exchange membrane,46.4,0.23,2.25,51.04,,
CuxO,nanocrystal,Cu,36.1,-0.93,K+,0.1,HCO3¨C,0.1,anion exchange membrane,36.49,1.35,3.83,54.67,,
CuxO,nanocrystal,Cu,36.1,-0.88,K+,0.1,HCO3¨C,0.1,anion exchange membrane,53.6,0.9,6.08,37.66,,
CuxO,nanocrystal,Cu,36.1,-0.83,K+,0.1,HCO3¨C,0.1,anion exchange membrane,61.49,1.13,6.08,34.23,,
CuxO,nanocrystal,Cu,36.1,-0.78,K+,0.1,HCO3¨C,0.1,anion exchange membrane,57.21,2.7,9.23,31.52,,
CuxO,nanocrystal,Cu,36.1,-0.68,K+,0.1,HCO3¨C,0.1,anion exchange membrane,54.05,2.7,12.16,30.48,,
Cu,nanoparticle,glassy carbon,7,-0.95,K+,0.1,HCO3¨C,0.1,ion exchange membrane,42.71,6.74,13.14,0,,10.1021/ja5065284
Cu,nanoparticle,glassy carbon,7,-1.05,K+,0.1,HCO3¨C,0.1,ion exchange membrane,20.21,3.61,45.67,3.94,,
Cu,nanoparticle,glassy carbon,7,-1.15,K+,0.1,HCO3¨C,0.1,ion exchange membrane,13.31,2.14,64.56,4.93,,
Cu,nanoparticle,glassy carbon,7,-1.25,K+,0.1,HCO3¨C,0.1,ion exchange membrane,12.32,1.15,69.32,3.29,,
Cu,nanoparticle,glassy carbon,7,-1.35,K+,0.1,HCO3¨C,0.1,ion exchange membrane,24.48,0.82,76.39,2.63,,
Cu,nanoparticle,glassy carbon,7,-1.45,K+,0.1,HCO3¨C,0.1,ion exchange membrane,26.12,0.16,64.39,1.48,,
Cu,needle,Cu,335,-1,K+,0.1,HCO3¨C,0.1,proton exchange membrane,37.8,9.45,17.85,34.91,,10.1021/acs.nanolett.1c04653
Cu,needle,Cu,335,-1.2,K+,0.1,HCO3¨C,0.1,proton exchange membrane,21,1.84,17.59,59.58,,
Cu,needle,Cu,335,-1.4,K+,0.1,HCO3¨C,0.1,proton exchange membrane,22.05,1.84,27.56,48.56,,
Cu,needle,Cu,335,-1.6,K+,0.1,HCO3¨C,0.1,proton exchange membrane,35.17,2.62,41.99,20.21,,
Cu2S,core-shell,glassy carbon,8,-0.85,K+,0.1,HCO3¨C,0.1,anion exchange membrane,15.8,16.5,66,0,,10.1038/s41929-018-0084-7
Cu2S,core-shell,glassy carbon,8,-0.9,K+,0.1,HCO3¨C,0.1,anion exchange membrane,16.8,10.5,61.4,8.2,,
Cu2S,core-shell,glassy carbon,8,-0.95,K+,0.1,HCO3¨C,0.1,anion exchange membrane,13.8,3.5,31.1,50.8,,
Cu2S,core-shell,glassy carbon,8,-1,K+,0.1,HCO3¨C,0.1,anion exchange membrane,18.5,1.5,29.3,48.5,,
Cu2S,core-shell,glassy carbon,8,-1.05,K+,0.1,HCO3¨C,0.1,anion exchange membrane,29.8,0.5,19.8,42.4,,
Cu2S,core-shell,glassy carbon,8,-1.1,K+,0.1,HCO3¨C,0.1,anion exchange membrane,35.5,0,19.4,46.7,,
Cu2S,core-shell,glassy carbon,8,-1.15,K+,0.1,HCO3¨C,0.1,anion exchange membrane,41.8,0,6,37.3,,
CuxO,sheet,Cu,100,-0.6,K+,0.1,HCO3¨C,0.1,proton exchange membrane,36.16,10.74,29.75,23.35,,10.1039/d0gc00247j
CuxO,sheet,Cu,100,-0.7,K+,0.1,HCO3¨C,0.1,proton exchange membrane,30.79,8.47,28.51,32.03,,
CuxO,sheet,Cu,100,-0.8,K+,0.1,HCO3¨C,0.1,proton exchange membrane,24.38,5.99,25.21,44.15,,
CuxO,sheet,Cu,100,-0.9,K+,0.1,HCO3¨C,0.1,proton exchange membrane,15.7,4.75,14.88,64.51,,
CuxO,sheet,Cu,100,-1,K+,0.1,HCO3¨C,0.1,proton exchange membrane,27.27,4.13,16.94,51.64,,
CuxO,sheet,Cu,100,-1.1,K+,0.1,HCO3¨C,0.1,proton exchange membrane,41.94,2.89,14.88,39.96,,
CuxO,sheet,Cu,100,-1.2,K+,0.1,HCO3¨C,0.1,proton exchange membrane,54.34,1.45,11.98,31.88,,
Cu,nanoparticle,Vulcan Carbon,9,-2.2,K+,0.1,HCO3¨C,0.1,proton exchange membrane,9.77,3.01,45.1,35.14,,10.1016/j.cattod.2016.11.001
Cu,nanoparticle,Vulcan Carbon,9,-2,K+,0.1,HCO3¨C,0.1,proton exchange membrane,20.48,3.95,44.53,29.88,,
Cu,nanoparticle,Vulcan Carbon,9,-1.8,K+,0.1,HCO3¨C,0.1,proton exchange membrane,20.86,10.15,24.99,40.02,,
Cu,nanoparticle,Vulcan Carbon,9,-1.6,K+,0.1,HCO3¨C,0.1,proton exchange membrane,30.25,22.55,7.33,20.11,,
Cu,nanoparticle,Vulcan Carbon,9,-1.4,K+,0.1,HCO3¨C,0.1,proton exchange membrane,50.92,7.7,1.88,0.38,,
Cu,nanoparticle,reduced graphene oxide,13,-2.2,K+,0.1,HCO3¨C,0.1,proton exchange membrane,18.33,7.59,30.56,35.4,,
Cu,nanoparticle,reduced graphene oxide,13,-2,K+,0.1,HCO3¨C,0.1,proton exchange membrane,14.54,4.64,43.62,48.47,,
Cu,nanoparticle,reduced graphene oxide,13,-1.8,K+,0.1,HCO3¨C,0.1,proton exchange membrane,21.92,6.53,8.85,61.11,,
Cu,nanoparticle,reduced graphene oxide,13,-1.6,K+,0.1,HCO3¨C,0.1,proton exchange membrane,22.97,8.22,1.26,32.45,,
Cu,nanoparticle,reduced graphene oxide,13,-1.4,K+,0.1,HCO3¨C,0.1,proton exchange membrane,63.64,23.18,0,1.26,,
Cu,nanoparticle,onion-like carbon,15,-2.2,K+,0.1,HCO3¨C,0.1,proton exchange membrane,83.75,13,8.46,1.44,,
Cu,nanoparticle,onion-like carbon,15,-2,K+,0.1,HCO3¨C,0.1,proton exchange membrane,73.02,4.33,9.28,4.13,,
Cu,nanoparticle,onion-like carbon,15,-1.8,K+,0.1,HCO3¨C,0.1,proton exchange membrane,35.27,18.98,19.8,27.02,,
Cu,nanoparticle,onion-like carbon,15,-1.6,K+,0.1,HCO3¨C,0.1,proton exchange membrane,32.38,22.07,1.65,14.23,,
Cu,nanoparticle,onion-like carbon,15,-1.4,K+,0.1,HCO3¨C,0.1,proton exchange membrane,59.61,14.23,0,0,,
Cu,nanocrystal,Cu,4,-1.14,K+,0.1,HCO3¨C,0.1,proton exchange membrane,44.02,0.49,7.83,40.6,,10.1021/acs.nanolett.0c04703
Cu,nanocrystal,Cu,4,-1.04,K+,0.1,HCO3¨C,0.1,proton exchange membrane,33.99,1.22,22.01,44.02,,
Cu,nanocrystal,Cu,4,-0.94,K+,0.1,HCO3¨C,0.1,proton exchange membrane,33.26,5.14,39.86,4.65,,
Cu,nanocrystal,Cu,4,-0.84,K+,0.1,HCO3¨C,0.1,proton exchange membrane,47.69,10.52,34.24,0,,
Cu,nanocrystal,Cu,4,-0.74,K+,0.1,HCO3¨C,0.1,proton exchange membrane,56.98,5.38,13.94,0,,
Cu,nanocrystal,Cu,4,-0.64,K+,0.1,HCO3¨C,0.1,proton exchange membrane,84.38,4.65,17.85,0,,
CuxO,cube,carbon paper,85.3,-0.63,K+,0.1,HCO3¨C,0.1,ion exchange membrane,38.51,13.37,15.17,36.83,,10.1038/s41467-024-52692-w
CuxO,cube,carbon paper,85.3,-0.78,K+,0.1,HCO3¨C,0.1,ion exchange membrane,40.46,4.59,37.9,34.59,,
CuxO,cube,carbon paper,85.3,-0.92,K+,0.1,HCO3¨C,0.1,ion exchange membrane,44.64,3.13,19.05,37.11,,
CuxO,cube,carbon paper,85.3,-1.01,K+,0.1,HCO3¨C,0.1,ion exchange membrane,44.02,2.89,7.97,43.68,,
CuxO,cube,carbon paper,85.3,-1.1,K+,0.1,HCO3¨C,0.1,ion exchange membrane,61.92,0.4,0.7,34.11,,
CuxO,nanoparticle,carbon paper,92.9,-0.67,K+,0.1,HCO3¨C,0.1,ion exchange membrane,61.2,21.76,12.78,1.17,,
CuxO,nanoparticle,carbon paper,92.9,-0.77,K+,0.1,HCO3¨C,0.1,ion exchange membrane,36.7,9.21,5.88,41.17,,
CuxO,nanoparticle,carbon paper,92.9,-0.89,K+,0.1,HCO3¨C,0.1,ion exchange membrane,34.28,8.32,8.94,44.39,,
CuxO,nanoparticle,carbon paper,92.9,-1.01,K+,0.1,HCO3¨C,0.1,ion exchange membrane,55.94,1.51,0.5,40.84,,
CuxO,nanoparticle,carbon paper,92.9,-1.09,K+,0.1,HCO3¨C,0.1,ion exchange membrane,74.07,0.64,0,26.36,,
Cu,nanoparticle,carbon paper,70,-0.69,K+,0.1,HCO3¨C,0.1,ion exchange membrane,62.84,15.43,13.11,0.71,,
Cu,nanoparticle,carbon paper,70,-0.81,K+,0.1,HCO3¨C,0.1,ion exchange membrane,32.52,22.92,19.58,22.97,,
Cu,nanoparticle,carbon paper,70,-0.94,K+,0.1,HCO3¨C,0.1,ion exchange membrane,33.9,9.59,12.59,38.11,,
Cu,nanoparticle,carbon paper,70,-1.04,K+,0.1,HCO3¨C,0.1,ion exchange membrane,39.23,1.9,8.97,43.16,,
Cu,nanoparticle,carbon paper,70,-1.12,K+,0.1,HCO3¨C,0.1,ion exchange membrane,68.22,0.44,0.66,27.75,,
CuxO,nanocrystal,Cu,10,-0.72,K+,0.1,HCO3¨C,0.1,proton exchange membrane,73.97,5.32,0.46,2.08,,10.1021/jacs.9b11790
CuxO,nanocrystal,Cu,10,-0.87,K+,0.1,HCO3¨C,0.1,proton exchange membrane,35.23,7.87,0.46,30.46,,
CuxO,nanocrystal,Cu,10,-0.9,K+,0.1,HCO3¨C,0.1,proton exchange membrane,37.55,4.16,3.54,36.7,,
CuxO,nanocrystal,Cu,10,-1.1,K+,0.1,HCO3¨C,0.1,proton exchange membrane,28.11,0.88,4.77,60.54,,
CuxO,nanocrystal,Cu,10,-1.05,K+,0.1,HCO3¨C,0.1,proton exchange membrane,21.66,1.25,2.92,68.3,,
CuxO,nanocrystal,Cu,10,-1.09,K+,0.1,HCO3¨C,0.1,proton exchange membrane,30.93,0.93,5.23,66.97,,
CuxO,nanocrystal,Cu,10,-1.21,K+,0.1,HCO3¨C,0.1,proton exchange membrane,31.09,0.93,13.23,57.89,,
Cu(OH)2,needle,Cu,10,-0.72,K+,0.1,HCO3¨C,0.1,proton exchange membrane,55.93,8.33,0.62,4.73,,
Cu(OH)2,needle,Cu,10,-0.83,K+,0.1,HCO3¨C,0.1,proton exchange membrane,46.82,8.01,0.31,17.41,,
Cu(OH)2,needle,Cu,10,-0.93,K+,0.1,HCO3¨C,0.1,proton exchange membrane,36.06,4.4,0.46,42,,
Cu(OH)2,needle,Cu,10,-1,K+,0.1,HCO3¨C,0.1,proton exchange membrane,29.27,2.73,2.46,49,,
Cu(OH)2,needle,Cu,10,-1.03,K+,0.1,HCO3¨C,0.1,proton exchange membrane,27.12,1.43,1.54,62.43,,
Cu(OH)2,needle,Cu,10,-1.12,K+,0.1,HCO3¨C,0.1,proton exchange membrane,30.6,0.93,3.08,58.84,,
Cu(OH)2,needle,Cu,10,-1.17,K+,0.1,HCO3¨C,0.1,proton exchange membrane,27.12,1.02,2.31,62.43,,
CuxO,cube,carbon paper,112,-0.45,K+,0.5,HCO3¨C,0.5,anion exchange membrane,36.67,24.01,7.42,26.41,,10.1002/anie.202407748
CuxO,cube,carbon paper,112,-0.55,K+,0.5,HCO3¨C,0.5,anion exchange membrane,27.06,22.48,9.38,36.67,,
CuxO,cube,carbon paper,112,-0.65,K+,0.5,HCO3¨C,0.5,anion exchange membrane,23.79,14.84,10.04,48.89,,
CuxO,cube,carbon paper,112,-0.75,K+,0.5,HCO3¨C,0.5,anion exchange membrane,20.3,10.04,7.2,61.76,,
CuxO,cube,carbon paper,112,-0.85,K+,0.5,HCO3¨C,0.5,anion exchange membrane,23.79,8.29,6.98,58.49,,
CuxO,cube,carbon paper,112,-0.95,K+,0.5,HCO3¨C,0.5,anion exchange membrane,30.55,7.2,5.67,54.78,,
CuxO,cube,carbon paper,112,-1.05,K+,0.5,HCO3¨C,0.5,anion exchange membrane,38.19,5.89,5.89,49.11,,
CuxO,cube,carbon paper,112,-1.15,K+,0.5,HCO3¨C,0.5,anion exchange membrane,45.4,5.67,4.8,43.21,,
CuxO,cube,carbon paper,112,-1.25,K+,0.5,HCO3¨C,0.5,anion exchange membrane,51.72,4.58,2.84,39.07,,
Cu,nano-octahedra,glassy carbon,75,-1.15,K+,0.1,HCO3¨C,0.1,anion exchange membrane,37.85,15.3,36.86,9.04,,10.1039/c9cc02522g
Cu,nano-octahedra,glassy carbon,75,-1.25,K+,0.1,HCO3¨C,0.1,anion exchange membrane,26.72,1.16,57.95,12.29,,
Cu,nano-octahedra,glassy carbon,75,-1.35,K+,0.1,HCO3¨C,0.1,anion exchange membrane,41.56,1.16,44.74,4.4,,
Cu,nano-octahedra,glassy carbon,150,-1.15,K+,0.1,HCO3¨C,0.1,anion exchange membrane,71.69,7.19,17.15,1.39,,
Cu,nano-octahedra,glassy carbon,150,-1.25,K+,0.1,HCO3¨C,0.1,anion exchange membrane,39.47,3.71,44.74,7.19,,
Cu,nano-octahedra,glassy carbon,150,-1.35,K+,0.1,HCO3¨C,0.1,anion exchange membrane,60.57,3.25,28.05,1.62,,
Cu,nano-octahedra,glassy carbon,310,-1.15,K+,0.1,HCO3¨C,0.1,anion exchange membrane,86.53,2.09,2.09,0.93,,
Cu,nano-octahedra,glassy carbon,310,-1.25,K+,0.1,HCO3¨C,0.1,anion exchange membrane,84.9,1.85,3.94,0.7,,
Cu,nano-octahedra,glassy carbon,310,-1.35,K+,0.1,HCO3¨C,0.1,anion exchange membrane,65.43,2.55,17.15,1.39,,
CuxO,nanoparticle,Cu,75,-0.64,K+,0.5,HCO3¨C,0.5,ion exchange membrane,64.1,4.5,27.1,0,,10.1021/jacs.0c00122
CuxO,nanoparticle,Cu,75,-0.84,K+,0.5,HCO3¨C,0.5,ion exchange membrane,65.5,3.5,19.4,5.2,,
CuxO,nanoparticle,Cu,75,-1.04,K+,0.5,HCO3¨C,0.5,ion exchange membrane,68.9,2,25,6.9,,
CuxO,nanoparticle,Cu,75,-1.24,K+,0.5,HCO3¨C,0.5,ion exchange membrane,77.8,0.3,17.1,5.7,,
Cu,nanowire,Cu,25,-0.195,K+,0.1,HCO3¨C,0.1,anion exchange membrane,63,30,7,0,,10.1021/acscatal.7b03107
Cu,nanowire,Cu,25,-0.295,K+,0.1,HCO3¨C,0.1,anion exchange membrane,29,62,9,0,,
Cu,nanowire,Cu,25,-0.395,K+,0.1,HCO3¨C,0.1,anion exchange membrane,30,62,8,0,,
Cu,nanowire,Cu,25,-0.495,K+,0.1,HCO3¨C,0.1,anion exchange membrane,19,54,25,2,,
Cu,nanowire,Cu,36,-0.495,K+,0.1,HCO3¨C,0.1,anion exchange membrane,77.02,21.77,16.39,0.45,,
Cu,nanowire,Cu,36,-0.395,K+,0.1,HCO3¨C,0.1,anion exchange membrane,68.05,24.78,9.11,0,,
Cu,nanowire,Cu,36,-0.295,K+,0.1,HCO3¨C,0.1,anion exchange membrane,66.52,23.71,4.11,0,,
Cu,nanowire,Cu,36,-0.195,K+,0.1,HCO3¨C,0.1,anion exchange membrane,89.5,17.46,1.9,0,,
Cu,nanowire,Cu,31,-0.495,K+,0.1,HCO3¨C,0.1,anion exchange membrane,70.9,12.5,9.37,0.2,,
Cu,nanowire,Cu,31,-0.395,K+,0.1,HCO3¨C,0.1,anion exchange membrane,76.15,9.91,6.14,0,,
Cu,nanowire,Cu,31,-0.295,K+,0.1,HCO3¨C,0.1,anion exchange membrane,67.61,7.97,3.67,0,,
Cu,nanowire,Cu,31,-0.195,K+,0.1,HCO3¨C,0.1,anion exchange membrane,66.3,4.96,7.15,0,,
Cu,nanowire,Cu,47,-0.495,K+,0.1,HCO3¨C,0.1,anion exchange membrane,87.31,6.03,3.29,0,,
Cu,nanowire,Cu,47,-0.395,K+,0.1,HCO3¨C,0.1,anion exchange membrane,74.84,3.66,1.65,0,,
Cu,nanowire,Cu,47,-0.295,K+,0.1,HCO3¨C,0.1,anion exchange membrane,76.81,2.59,0.63,0,,
Cu,nanowire,Cu,47,-0.195,K+,0.1,HCO3¨C,0.1,anion exchange membrane,73.96,2.59,0,0,,
Cu,nanowire,Cu,54,-0.495,K+,0.1,HCO3¨C,0.1,anion exchange membrane,87.31,3.02,7.15,0,,
Cu,nanowire,Cu,54,-0.395,K+,0.1,HCO3¨C,0.1,anion exchange membrane,85.34,2.37,6.52,0,,
Cu,nanowire,Cu,54,-0.295,K+,0.1,HCO3¨C,0.1,anion exchange membrane,97.37,1.08,4.68,0,,
Cu,nanoparticle,carbon paper,6.7,-0.87,K+,0.1,HCO3¨C,0.1,anion exchange membrane,61.2,10.5,16.2,12.1,,10.1073/pnas.1711493114
Cu,cube,carbon plate,25,-0.57,K+,0.1,HCO3¨C,0.1,anion exchange membrane,73.6,15.2,6.4,4.8,,
Cu,cube,carbon plate,25,-0.66,K+,0.1,HCO3¨C,0.1,anion exchange membrane,56.7,18.2,14.6,10.5,,
Cu,cube,carbon plate,25,-0.75,K+,0.1,HCO3¨C,0.1,anion exchange membrane,49.3,14.3,13.6,22.7,,
Cu,cube,carbon plate,25,-0.78,K+,0.1,HCO3¨C,0.1,anion exchange membrane,40.4,9.1,11.3,39.2,,
Cu,cube,carbon plate,25,-0.81,K+,0.1,HCO3¨C,0.1,anion exchange membrane,35.7,6.6,8.9,48.8,,
Cu,cube,carbon plate,25,-0.86,K+,0.1,HCO3¨C,0.1,anion exchange membrane,37.5,2,5.3,55.1,,
Cu,cube,carbon plate,25,-0.89,K+,0.1,HCO3¨C,0.1,anion exchange membrane,40.2,1,12,46.8,,
Cu,cube,carbon plate,25,-0.53,Cs+,0.1,HCO3¨C,0.1,anion exchange membrane,69.5,20.3,5.1,5,,
Cu,cube,carbon plate,25,-0.57,Cs+,0.1,HCO3¨C,0.1,anion exchange membrane,54.5,24.3,12.9,8.4,,
Cu,cube,carbon plate,25,-0.62,Cs+,0.1,HCO3¨C,0.1,anion exchange membrane,42.4,23.2,19.6,14.8,,
Cu,cube,carbon plate,25,-0.66,Cs+,0.1,HCO3¨C,0.1,anion exchange membrane,41,16.8,18.3,23.9,,
Cu,cube,carbon plate,25,-0.73,Cs+,0.1,HCO3¨C,0.1,anion exchange membrane,39.5,7.7,10.2,42.6,,
Cu,cube,carbon plate,25,-0.75,Cs+,0.1,HCO3¨C,0.1,anion exchange membrane,43,3,4.7,49.3,,
Cu,cube,carbon plate,25,-0.79,Cs+,0.1,HCO3¨C,0.1,anion exchange membrane,52.3,1.6,3.1,43,,
CuxO,nanoparticle,carbon paper,75,-0.229,K+,0.5,HCO3¨C,0.5,cation exchange membrane,0,0.21,0.63,0,,10.1039/c4cp03172e
CuxO,nanoparticle,carbon paper,75,-0.33,K+,0.5,HCO3¨C,0.5,cation exchange membrane,15.3,5.24,5.24,0,,
CuxO,nanoparticle,carbon paper,75,-0.428,K+,0.5,HCO3¨C,0.5,cation exchange membrane,35.01,5.24,5.24,0.84,,
CuxO,nanoparticle,carbon paper,75,-0.528,K+,0.5,HCO3¨C,0.5,cation exchange membrane,33.12,10.69,10.9,1.47,,
CuxO,nanoparticle,carbon paper,75,-0.629,K+,0.5,HCO3¨C,0.5,cation exchange membrane,33.96,15.72,15.72,5.03,,
CuxO,nanoparticle,carbon paper,75,-0.727,K+,0.5,HCO3¨C,0.5,cation exchange membrane,45.91,21.17,21.59,7.13,,
CuxO,nanoparticle,carbon paper,75,-0.828,K+,0.5,HCO3¨C,0.5,cation exchange membrane,49.9,12.79,13,10.48,,
CuxO,nanoparticle,carbon paper,75,-0.928,K+,0.5,HCO3¨C,0.5,cation exchange membrane,58.91,10.06,10.69,15.3,,
CuxO,nanoparticle,carbon paper,75,-1.026,K+,0.5,HCO3¨C,0.5,cation exchange membrane,59.12,6.08,6.5,23.48,,
CuxO,nanoparticle,carbon paper,75,-1.127,K+,0.5,HCO3¨C,0.5,cation exchange membrane,60.8,5.24,5.87,25.58,,
CuxO,nanoparticle,carbon paper,75,-1.23,K+,0.5,HCO3¨C,0.5,cation exchange membrane,55.56,4.4,7.55,24.32,,
CuxO,nanoparticle,carbon paper,75,-1.328,K+,0.5,HCO3¨C,0.5,cation exchange membrane,60.17,1.89,4.61,23.9,,
CuxO,nanoparticle,carbon paper,75,-1.426,K+,0.5,HCO3¨C,0.5,cation exchange membrane,51.57,1.26,12.16,22.43,,
CuxO,nanoparticle,carbon paper,75,-1.529,K+,0.5,HCO3¨C,0.5,cation exchange membrane,55.56,1.05,6.08,21.17,,
CuxO,nanoparticle,carbon paper,75,-1.627,K+,0.5,HCO3¨C,0.5,cation exchange membrane,55.56,0,4.4,20.55,,
CuxO,nanoparticle,carbon paper,75,-1.725,K+,0.5,HCO3¨C,0.5,cation exchange membrane,61.43,0,4.19,19.92,,
Cu,nanoparticle,carbon paper,160,-0.428,K+,0.5,HCO3¨C,0.5,cation exchange membrane,88.85,1.44,4.32,0,,
Cu,nanoparticle,carbon paper,160,-0.528,K+,0.5,HCO3¨C,0.5,cation exchange membrane,84.53,3.24,6.83,0,,
Cu,nanoparticle,carbon paper,160,-0.629,K+,0.5,HCO3¨C,0.5,cation exchange membrane,68.53,4.86,26.8,0.36,,
Cu,nanoparticle,carbon paper,160,-0.727,K+,0.5,HCO3¨C,0.5,cation exchange membrane,67.27,7.37,26.44,0.9,,
Cu,nanoparticle,carbon paper,160,-0.828,K+,0.5,HCO3¨C,0.5,cation exchange membrane,48.02,10.97,32.01,4.68,,
Cu,nanoparticle,carbon paper,160,-0.928,K+,0.5,HCO3¨C,0.5,cation exchange membrane,45.86,6.12,39.93,5.04,,
Cu,nanoparticle,carbon paper,160,-1.026,K+,0.5,HCO3¨C,0.5,cation exchange membrane,42.45,2.88,43.53,7.01,,
Cu,nanoparticle,carbon paper,160,-1.127,K+,0.5,HCO3¨C,0.5,cation exchange membrane,35.97,2.16,53.24,6.29,,
Cu,nanoparticle,carbon paper,160,-1.23,K+,0.5,HCO3¨C,0.5,cation exchange membrane,31.65,1.44,55.58,6.47,,
Cu,nanoparticle,carbon paper,160,-1.328,K+,0.5,HCO3¨C,0.5,cation exchange membrane,33.63,0,57.73,9.71,,
Cu,nanoparticle,carbon paper,160,-1.426,K+,0.5,HCO3¨C,0.5,cation exchange membrane,39.21,0,55.04,5.76,,
Cu,nanoparticle,carbon paper,160,-1.529,K+,0.5,HCO3¨C,0.5,cation exchange membrane,25.9,0,63.13,5.76,,
Cu,nanoparticle,carbon paper,160,-1.627,K+,0.5,HCO3¨C,0.5,cation exchange membrane,58.99,0,38.67,3.24,,
Cu,nanoparticle,carbon paper,160,-1.725,K+,0.5,HCO3¨C,0.5,cation exchange membrane,61.87,0,27.88,5.22,,
Cu,nanowire,Cu,24,-0.195,K+,0.1,HCO3¨C,0.1,anion exchange membrane,63.58,29.5,7.19,1.71,,10.1021/acs.nanolett.5b03298
Cu,nanowire,Cu,24,-0.295,K+,0.1,HCO3¨C,0.1,anion exchange membrane,54.74,61.19,8.79,0.7,,
Cu,nanowire,Cu,24,-0.395,K+,0.1,HCO3¨C,0.1,anion exchange membrane,55.6,61.78,7.5,0.62,,
Cu,nanowire,Cu,24,-0.495,K+,0.1,HCO3¨C,0.1,anion exchange membrane,54.74,53.25,25.43,2.84,,
Cu,nanowire,Cu,24,-0.595,K+,0.1,HCO3¨C,0.1,anion exchange membrane,38.36,15.99,30.72,8.47,,
Cu,nanowire,Cu,24,-0.695,K+,0.1,HCO3¨C,0.1,anion exchange membrane,17.24,4.97,18.05,24.95,,
Cu,nanowire,Cu,24,-0.795,K+,0.1,HCO3¨C,0.1,anion exchange membrane,23.49,2.49,9.6,26.55,,
Cu,nanowire,Cu,24,-0.895,K+,0.1,HCO3¨C,0.1,anion exchange membrane,27.8,0.9,3.6,22.97,,
Cu,nanowire,Cu,24,-0.995,K+,0.1,HCO3¨C,0.1,anion exchange membrane,38.58,0.58,1.37,16.24,,
Cu,nanowire,Cu,73,-0.195,K+,0.1,HCO3¨C,0.1,anion exchange membrane,93.41,2.95,7.73,10.45,,
Cu,nanowire,Cu,73,-0.295,K+,0.1,HCO3¨C,0.1,anion exchange membrane,80.68,2.95,13.18,9.09,,
Cu,nanowire,Cu,73,-0.395,K+,0.1,HCO3¨C,0.1,anion exchange membrane,80.45,2.05,17.27,6.59,,
Cu,nanowire,Cu,73,-0.495,K+,0.1,HCO3¨C,0.1,anion exchange membrane,77.73,2.95,13.64,5,,
Cu,nanowire,Cu,73,-0.595,K+,0.1,HCO3¨C,0.1,anion exchange membrane,64.55,6.14,20.68,3.41,,
Cu,nanowire,Cu,73,-0.695,K+,0.1,HCO3¨C,0.1,anion exchange membrane,89.09,3.18,2.27,0,,
Cu,nanowire,Cu,73,-0.795,K+,0.1,HCO3¨C,0.1,anion exchange membrane,98.18,2.5,2.73,0.23,,
Cu,nanowire,Cu,73,-0.895,K+,0.1,HCO3¨C,0.1,anion exchange membrane,88.86,0,0.45,0.91,,
Cu,nanowire,Cu,73,-0.995,K+,0.1,HCO3¨C,0.1,anion exchange membrane,93.41,0.91,0.45,1.82,,
Cu,nanoparticle,Cu,74,-1.1,K+,0.1,ClO4¨C,0.1,proton exchange membrane,29.06,33.75,1.01,36.1,,10.1039/c1cp22700a
CuxO,dendritic,Cu,50,-0.4,K+,0.5,HCO3¨C,0.5,proton exchange membrane,10.5,2.3,39.6,47.6,,10.1038/s41467-019-11599-7
Cu,needle,Cu,150,-1.1,K+,0.1,HCO3¨C,0.1,proton exchange membrane,26.8,5.3,10.9,57,,
Cu,needle,Cu,150,-1.2,K+,0.1,HCO3¨C,0.1,proton exchange membrane,29.7,4.9,11.1,54.3,,
Cu,needle,Cu,150,-1.3,K+,0.1,HCO3¨C,0.1,proton exchange membrane,31.4,4.3,12.2,52.2,,
Cu,needle,Cu,150,-1.4,K+,0.1,HCO3¨C,0.1,proton exchange membrane,36.3,3.8,12,48,,
Cu,needle,Cu,150,-1.5,K+,0.1,HCO3¨C,0.1,proton exchange membrane,42.3,3.8,10.8,43.1,,
Cu,needle,Cu,150,-1.6,K+,0.1,HCO3¨C,0.1,proton exchange membrane,45.5,3.8,10.4,40.3,,
Cu,needle,Cu,150,-1.7,K+,0.1,HCO3¨C,0.1,proton exchange membrane,47,3.6,10,39.1,,
Cu,nanoparticle,Cu,20,-0.7,K+,0.1,HCO3¨C,0.1,anion exchange membrane,83.05,1.73,5.06,0,,10.1002/celc.201600068
Cu,nanoparticle,Cu,20,-0.8,K+,0.1,HCO3¨C,0.1,anion exchange membrane,80.47,4.86,4.54,0.2,,
Cu,nanoparticle,Cu,20,-0.9,K+,0.1,HCO3¨C,0.1,anion exchange membrane,71.28,6.77,9.89,9.5,,
Cu,nanoparticle,Cu,20,-1,K+,0.1,HCO3¨C,0.1,anion exchange membrane,68.14,3.74,6.96,12.97,,
Cu,nanoparticle,Cu,20,-1.1,K+,0.1,HCO3¨C,0.1,anion exchange membrane,56.68,2.92,18.64,15.17,,

File: data/Data_MeOH.csv (part 1 of 2)
Molar ratio (Zn:Cu),Promoter 1,Promoter 1 ratio (Promoter 1:Cu),Promoter 2,Promoter 2 ratio (Promoter 2:Cu),Catalyst surface area (m2/g) (LN scale),Type of sysnthesis procedure,Calcination temperature (°C),Calcination time (h),Temperature (°C),Pressure (bar),H2/CO2 ratio (-),GHSV (mL/g.h) (LN scale),CO selectivity (%),Methanol selectivity (%),STY_CH3OH (g/kg·h) (LN scale),CO2 conversion efficiency (%),,,,DOI,Name,Year
2,Null,,Null,,3.104586678,Co-precipitation,350,4,200,30,3,10.08580911,39.9504,60.0496,4.680056676,2.12687,,,,10.1016/j.apcatb.2022.122233,Boosting CO2 hydrogenation to methanol by adding trace amount of Au into Cu/ZnO catalysts,2023
2,Null,,Null,,3.104586678,Co-precipitation,350,4,225,30,3,10.08580911,46.8983,53.1017,5.077314746,3.50746,,,,10.1016/j.apcatb.2022.122233,,2023
2,Null,,Null,,3.104586678,Co-precipitation,350,4,250,30,3,10.08580911,65.2605,34.7395,5.188692696,6.00746,,,,10.1016/j.apcatb.2022.122233,,2023
2,Null,,Null,,3.104586678,Co-precipitation,350,4,275,30,3,10.08580911,78.1638,21.8362,5.284745187,10.0224,,,,10.1016/j.apcatb.2022.122233,,2023
2,Au,0.001,Null,,3.46260601,Co-precipitation,350,4,200,30,3,10.08580911,23.0769,76.9231,5.040798633,2.31343,,,,10.1016/j.apcatb.2022.122233,,2023
2,Au,0.001,Null,,3.46260601,Co-precipitation,350,4,225,30,3,10.08580911,34.4913,65.5087,5.452940214,4.1791,,,,10.1016/j.apcatb.2022.122233,,2023
2,Au,0.001,Null,,3.46260601,Co-precipitation,350,4,250,30,3,10.08580911,48.3871,51.6129,5.623928547,6.23134,,,,10.1016/j.apcatb.2022.122233,,2023
2,Au,0.001,Null,,3.46260601,Co-precipitation,350,4,275,30,3,10.08580911,70.2233,29.7767,5.681545264,11.6045,,,,10.1016/j.apcatb.2022.122233,,2023
2,Au,0.005,Null,,3.465735903,Co-precipitation,350,4,200,30,3,10.08580911,18.6104,81.3896,5.197816118,2.54325,,,,10.1016/j.apcatb.2022.122233,,2023
2,Au,0.005,Null,,3.465735903,Co-precipitation,350,4,225,30,3,10.08580911,30.7692,69.2308,5.575318888,4.37872,,,,10.1016/j.apcatb.2022.122233,,2023
2,Au,0.005,Null,,3.465735903,Co-precipitation,350,4,250,30,3,10.08580911,42.1836,57.8164,5.751803137,6.30551,,,,10.1016/j.apcatb.2022.122233,,2023
2,Au,0.005,Null,,3.465735903,Co-precipitation,350,4,275,30,3,10.08580911,69.0722,30.9278,5.807624384,9.77035,,,,10.1016/j.apcatb.2022.122233,,2023
2,Au,0.02,Null,,3.242592351,Co-precipitation,350,4,200,30,3,10.08580911,22.0844,77.9156,4.986205139,2.16965,,,,10.1016/j.apcatb.2022.122233,,2023
2,Au,0.02,Null,,3.242592351,Co-precipitation,350,4,225,30,3,10.08580911,32.2581,67.7419,5.435191472,3.91121,,,,10.1016/j.apcatb.2022.122233,,2023
2,Au,0.02,Null,,3.242592351,Co-precipitation,350,4,250,30,3,10.08580911,43.9206,56.0794,5.670284439,5.97653,,,,10.1016/j.apcatb.2022.122233,,2023
2,Au,0.02,Null,,3.242592351,Co-precipitation,350,4,275,30,3,10.08580911,68.2382,31.7618,5.692680694,10.0269,,,,10.1016/j.apcatb.2022.122233,,2023
2,Au,0.05,Null,,3.222867846,Co-precipitation,350,4,200,30,3,10.08580911,31.7618,68.2382,4.592503026,1.65518,,,,10.1016/j.apcatb.2022.122233,,2023
2,Au,0.05,Null,,3.222867846,Co-precipitation,350,4,225,30,3,10.08580911,41.4392,58.5608,5.237871758,3.72311,,,,10.1016/j.apcatb.2022.122233,,2023
2,Au,0.05,Null,,3.222867846,Co-precipitation,350,4,250,30,3,10.08580911,50.3722,49.6278,5.527496058,5.83591,,,,10.1016/j.apcatb.2022.122233,,2023
2,Au,0.05,Null,,3.222867846,Co-precipitation,350,4,275,30,3,10.08580911,71.7122,28.2878,5.623928547,9.41265,,,,10.1016/j.apcatb.2022.122233,,2023
0.4587,Al,2.2568,Zr,0.0413,4.234106505,Co-precipitation,500,5,250,50,3.04,8.29404964,38.5,61.5,5.392262979,25.9,,,,10.1016/j.jcou.2016.01.005,Catalytic performance of spray-dried Cu/ZnO/Al2O3/ZrO2 catalysts for slurry methanol synthesis from CO2 hydrogenation,2016
0.4566,Al,2.8128,Zr,0.0411,4.317488114,Co-precipitation,500,5,250,50,3.04,8.29404964,39.4,60.6,5.350435321,25.2,,,,10.1016/j.jcou.2016.01.005,,2016
0.4525,Al,3.3304,Zr,0.0407,4.356708827,Co-precipitation,500,5,250,50,3.04,8.29404964,41.3,58.7,5.298817242,24.7,,,,10.1016/j.jcou.2016.01.005,,2016
0.4484,Al,4.016,Zr,0.0404,4.406719247,Co-precipitation,500,5,250,50,3.04,8.29404964,42.3,57.7,5.240688254,23.7,,,,10.1016/j.jcou.2016.01.005,,2016
0.4525,Al,4.8868,Zr,0.0407,4.477336814,Co-precipitation,500,5,250,50,3.04,8.29404964,44.8,55.2,5.131672289,22.2,,,,10.1016/j.jcou.2016.01.005,,2016
0.4587,Al,2.2568,Zr,0.0413,4.234106505,Co-precipitation,500,5,220,30,3.04,8.29404964,38.9,61.1,3.60004824,8.5,,,,10.1016/j.jcou.2016.01.005,,2016
0.4566,Al,2.8128,Zr,0.0411,4.317488114,Co-precipitation,500,5,220,30,3.04,8.29404964,36.5,63.5,3.958906591,11.8,,,,10.1016/j.jcou.2016.01.005,,2016
0.4525,Al,3.3304,Zr,0.0407,4.356708827,Co-precipitation,500,5,220,30,3.04,8.29404964,38.3,61.7,4.070734697,13.6,,,,10.1016/j.jcou.2016.01.005,,2016
0.4484,Al,4.016,Zr,0.0404,4.406719247,Co-precipitation,500,5,220,30,3.04,8.29404964,41.8,58.2,3.931825633,12.5,,,,10.1016/j.jcou.2016.01.005,,2016
0.4525,Al,4.8868,Zr,0.0407,4.477336814,Co-precipitation,500,5,220,30,3.04,8.29404964,46.2,53.8,3.490428515,8.6,,,,10.1016/j.jcou.2016.01.005,,2016
0.7319,Zr,0.6616,Null,,5.093750201,Co-precipitation,350,2,200,20,3,9.655026193,30.04296917,65.3151,4.67186666,2.90644,,,,10.1016/j.cej.2017.02.010,CO2 hydrogenation to methanol over CuO–ZnO–ZrO2–SiO2 catalysts: Effects of SiO2 contents,2017
0.7319,Zr,0.6616,Null,,5.093750201,Co-precipitation,350,2,220,20,3,9.655026193,52.18500966,47.7808,5.07568471,5.97586,,,,10.1016/j.cej.2017.02.010,,2017
0.7319,Zr,0.6616,Null,,5.093750201,Co-precipitation,350,2,240,20,3,9.655026193,68.16337482,32,5.270866061,10.8581,,,,10.1016/j.cej.2017.02.010,,2017
0.7319,Zr,0.6616,Null,,5.093750201,Co-precipitation,350,2,260,20,3,9.655026193,86.72460764,14.4658,4.771388648,14.52731,,,,10.1016/j.cej.2017.02.010,,2017
0.7319,Zr,0.6616,Null,,5.093750201,Co-precipitation,350,2,280,20,3,9.655026193,91.58416516,9.20548,4.59071055,19.02298,,,,10.1016/j.cej.2017.02.010,,2017
0.7,Si,0.0001764,Zr,0.6545,5.164785974,Co-precipitation,350,2,200,20,3,9.655026193,25.25559416,69.9178,5.000624905,3.78665,,,,10.1016/j.cej.2017.02.010,,2017
0.7,Si,0.0001764,Zr,0.6545,5.164785974,Co-precipitation,350,2,220,20,3,9.655026193,48.73486062,50.411,5.273504354,6.91083,,,,10.1016/j.cej.2017.02.010,,2017
0.7,Si,0.0001764,Zr,0.6545,5.164785974,Co-precipitation,350,2,240,20,3,9.655026193,65.22752142,34.411,5.425365392,11.79304,,,,10.1016/j.cej.2017.02.010,,2017
0.7,Si,0.0001764,Zr,0.6545,5.164785974,Co-precipitation,350,2,260,20,3,9.655026193,80.58697373,19.2877,5.187276155,16.56247,,,,10.1016/j.cej.2017.02.010,,2017
0.7,Si,0.0001764,Zr,0.6545,5.164785974,Co-precipitation,350,2,280,20,3,9.655026193,91.56156877,9.20548,4.618909527,19.57262,,,,10.1016/j.cej.2017.02.010,,2017
0.7384,Si,0.0004577,Zr,0.6528,5.365976015,Co-precipitation,350,2,200,20,3,9.655026193,29.50983181,70.5753,5.119254147,4.22707,,,,10.1016/j.cej.2017.02.010,,2017
0.7384,Si,0.0004577,Zr,0.6528,5.365976015,Co-precipitation,350,2,220,20,3,9.655026193,45.36206901,54.5753,5.603409784,8.89127,,,,10.1016/j.cej.2017.02.010,,2017
0.7384,Si,0.0004577,Zr,0.6528,5.365976015,Co-precipitation,350,2,240,20,3,9.655026193,62.84593237,37.0411,5.657275867,13.82783,,,,10.1016/j.cej.2017.02.010,,2017
0.7384,Si,0.0004577,Zr,0.6528,5.365976015,Co-precipitation,350,2,260,20,3,9.655026193,76.26179789,23.4521,5.461204742,17.93799,,,,10.1016/j.cej.2017.02.010,,2017
0.7384,Si,0.0004577,Zr,0.6528,5.365976015,Co-precipitation,350,2,280,20,3,9.655026193,90.12195139,10.5205,4.762303109,19.793,,,,10.1016/j.cej.2017.02.010,,2017
0.6948,Si,0.00065172,Zr,0.6782,5.231108617,Co-precipitation,350,2,200,20,3,9.655026193,36.63171573,67.0685,4.820294598,3.291741,,,,10.1016/j.cej.2017.02.010,,2017
0.6948,Si,0.00065172,Zr,0.6782,5.231108617,Co-precipitation,350,2,220,20,3,9.655026193,48.56552528,50.6301,5.397133275,7.79109,,,,10.1016/j.cej.2017.02.010,,2017
0.6948,Si,0.00065172,Zr,0.6782,5.231108617,Co-precipitation,350,2,240,20,3,9.655026193,68.24969124,33.3151,5.464720024,12.67207,,,,10.1016/j.cej.2017.02.010,,2017
0.6948,Si,0.00065172,Zr,0.6782,5.231108617,Co-precipitation,350,2,260,20,3,9.655026193,79.07828661,20.8219,5.333553051,17.77233,,,,10.1016/j.cej.2017.02.010,,2017
0.6948,Si,0.00065172,Zr,0.6782,5.231108617,Co-precipitation,350,2,280,20,3,9.655026193,89.70782947,11.3973,4.884828128,20.67233,,,,10.1016/j.cej.2017.02.010,,2017
0.681,Si,0.001128,Zr,0.6473,4.976733742,Co-precipitation,350,2,200,20,3,9.655026193,38.62893409,65.5342,4.673888766,2.90627,,,,10.1016/j.cej.2017.02.010,,2017
0.681,Si,0.001128,Zr,0.6473,4.976733742,Co-precipitation,350,2,220,20,3,9.655026193,58.38922589,46.6849,5.088485549,6.19543,,,,10.1016/j.cej.2017.02.010,,2017
0.681,Si,0.001128,Zr,0.6473,4.976733742,Co-precipitation,350,2,240,20,3,9.655026193,72.84982573,30.2466,5.244490374,11.18697,,,,10.1016/j.cej.2017.02.010,,2017
0.681,Si,0.001128,Zr,0.6473,4.976733742,Co-precipitation,350,2,260,20,3,9.655026193,82.81515682,20.1644,5.270294976,17.22143,,,,10.1016/j.cej.2017.02.010,,2017
0.681,Si,0.001128,Zr,0.6473,4.976733742,Co-precipitation,350,2,280,20,3,9.655026193,91.45354253,10.3014,4.76319948,20.23226,,,,10.1016/j.cej.2017.02.010,,2017
0.7069,Si,0.0021187,Zr,0.6416,4.804021045,Co-precipitation,350,2,200,20,3,9.655026193,41.7498115,63.3425,4.360855288,2.191054,,,,10.1016/j.cej.2017.02.010,,2017
0.7069,Si,0.0021187,Zr,0.6416,4.804021045,Co-precipitation,350,2,220,20,3,9.655026193,65.55237123,45.3699,4.811007403,4.8207,,,,10.1016/j.cej.2017.02.010,,2017
0.7069,Si,0.0021187,Zr,0.6416,4.804021045,Co-precipitation,350,2,240,20,3,9.655026193,70.11357891,28.9315,4.945662327,8.65836,,,,10.1016/j.cej.2017.02.010,,2017
0.7069,Si,0.0021187,Zr,0.6416,4.804021045,Co-precipitation,350,2,260,20,3,9.655026193,88.60614452,12.274,4.55075279,13.70263,,,,10.1016/j.cej.2017.02.010,,2017
0.7069,Si,0.0021187,Zr,0.6416,4.804021045,Co-precipitation,350,2,280,20,3,9.655026193,92.83705554,7.0137,4.287118076,18.36316,,,,10.1016/j.cej.2017.02.010,,2017
1,Null,,Null,,2.272125886,Mechanical grinding,350,3,250,30,2.88,7.677863501,100,0,0,0.8,,,,10.1007/s11814-017-0278-8,CO2 hydrogenation to methanol over Cu/ZnO catalysts synthesized via a facile solid-phase grinding process using oxalic acid,2018
1,(COOH)2,0.25,Null,,2.694627181,Mechanical grinding,350,3,250,30,2.88,7.677863501,100,0,0,1.8,,,,10.1007/s11814-017-0278-8,,2018
1,(COOH)2,0.5,Null,,3.165475048,Mechanical grinding,350,3,250,30,2.88,7.677863501,92.6,7.4,1.696108279,7.8,,,,10.1007/s11814-017-0278-8,,2018
1,(COOH)2,1,Null,,3.258096538,Mechanical grinding,350,3,250,30,2.88,7.677863501,19.4,80.6,5.095480867,26.1,,,,10.1007/s11814-017-0278-8,,2018
1,(COOH)2,1.5,Null,,3.47506723,Mechanical grinding,350,3,250,30,2.88,7.677863501,16.3,83.7,5.151859355,26.6,,,,10.1007/s11814-017-0278-8,,2018
1,(COOH)2,1.75,Null,,3.642835516,Mechanical grinding,350,3,250,30,2.88,7.677863501,16.4,83.6,5.243412143,29.2,,,,10.1007/s11814-017-0278-8,,2018
1,(COOH)2,2,Null,,3.546739687,Mechanical grinding,350,3,250,30,2.88,7.677863501,18.9,81.1,5.178560706,28.2,,,,10.1007/s11814-017-0278-8,,2018
1,(COOH)2,2.5,Null,,3.471966453,Mechanical grinding,350,3,250,30,2.88,7.677863501,18.3,81.7,5.209103002,28,,,,10.1007/s11814-017-0278-8,,2018
1,(COOH)2,4,Null,,3.394508394,Mechanical grinding,350,3,250,30,2.88,7.677863501,19.3,80.7,5.186143149,27.7,,,,10.1007/s11814-017-0278-8,,2018
0.7901,Null,,Null,,3.492560388,Mechanical grinding,350,3,250,30,2.88,7.677863501,23.14,76.86,5.131910769,27.54,,,,10.1007/s11814-017-0278-8,,2018
0.8037,Null,,Null,,3.559340083,Mechanical grinding,300,3,250,30,2.88,7.677863501,21.35,77.22,5.140878475,27.66,,,,10.1007/s11814-017-0278-8,,2018
0.8037,Null,,Null,,3.587123545,Mechanical grinding,330,3,250,30,2.88,7.677863501,22.54,81.32,5.194471671,27.72,,,,10.1007/s11814-017-0278-8,,2018
0.8037,Null,,Null,,3.642573701,Mechanical grinding,350,3,250,30,2.88,7.677863501,24.42,83.56,5.27391793,29.22,,,,10.1007/s11814-017-0278-8,,2018
0.8037,Null,,Null,,3.520756617,Mechanical grinding,400,3,250,30,2.88,7.677863501,23.15,80.5,5.221022084,28.76,,,,10.1007/s11814-017-0278-8,,2018
0.8037,Null,,Null,,3.642573701,Mechanical grinding,350,1,250,30,2.88,7.677863501,20.26,79.74,5.186374264,28.04,,,,10.1007/s11814-017-0278-9,,2018
0.8037,Null,,Null,,3.642573701,Mechanical grinding,350,2,250,30,2.88,7.677863501,18.32,81.68,5.229947003,28.6,,,,10.1007/s11814-017-0278-10,,2018
0.8037,Null,,Null,,3.642573701,Mechanical grinding,350,4,250,30,2.88,7.677863501,20.54,79.46,5.203931085,28.64,,,,10.1007/s11814-017-0278-11,,2018
1,HCOOH,6,Null,,3.150168627,Mechanical grinding,280,3,250,30,2.88,7.677863501,17.66,82.34,5.331513049,31.42,,,,10.1002/slct.201900860,CO2 Hydrogenation to Methanol via In-situ Reduced Cu/ZnO Catalyst Prepared by Formic acid Assisted Grinding,2019
1,HCOOH,6,Null,,3.292126287,Mechanical grinding,330,3,250,30,2.88,7.677863501,15.7,84.3,5.390399904,32.56,,,,10.1002/slct.201900860,,2019
1,HCOOH,6,Null,,3.278653029,Mechanical grinding,350,3,250,30,2.88,7.677863501,15.72,84.28,5.383415051,32.34,,,,10.1002/slct.201900860,,2019
1,HCOOH,6,Null,,3.294725137,Mechanical grinding,380,3,250,30,2.88,7.677863501,19.7,80.3,5.226127269,28.98,,,,10.1002/slct.201900860,,2019
1,HCOOH,6,Null,,3.264231527,Mechanical grinding,350,1,250,30,2.88,7.677863501,21.1,78.9,5.250636932,30.23,,,,10.1002/slct.201900860,,2019
1,HCOOH,6,Null,,3.361069591,Mechanical grinding,350,2,250,30,2.88,7.677863501,20.77,79.23,5.247523011,30.01,,,,10.1002/slct.201900860,,2019
1,HCOOH,6,Null,,3.209229448,Mechanical grinding,350,4,250,30,2.88,7.677863501,23.39,76.61,5.247320503,31.03,,,,10.1002/slct.201900860,,2019
1,HCOOH,6,Null,,3.292126287,Mechanical grinding,350,3,300,30,2.88,7.677863501,16.7,83.3,5.37852133,32.56,,,,10.1002/slct.201900860,,2019
0,Al,0.015456,Null,,3.76514581,MOF-derived,400,,220,30,2,8.699514748,35.82,64.18,3.531939889,1.81,,,,10.1016/j.fuel.2023.128647,Combined hydrogenation of CO2 and CO to methanol using Aerosol-Assisted Metal-Organic Framework-Derived hybrid catalysts,2023
0.488,Al,0.023176,Null,,3.745259788,MOF-derived,400,,220,30,2,8.699514748,16.05,83.95,4.156420232,2.62,,,,10.1016/j.fuel.2023.128647,,2023
1.004,Al,0.031056,Null,,3.728580821,MOF-derived,400,,220,30,2,8.699514748,18.33,81.67,3.957673552,2.2,,,,10.1016/j.fuel.2023.128647,,2023
2.012,Al,0.04764,Null,,3.713572067,MOF-derived,400,,220,30,2,8.699514748,19.71,80.29,3.812737334,1.93,,,,10.1016/j.fuel.2023.128647,,2023
0.9685,Null,,Null,,1.512927012,MOF-derived,400,,220,30,2,8.699514748,16.13,83.87,3.217389006,1,,,,10.1016/j.fuel.2023.128647,,2023
0.4925,Al,0.023244,Null,,3.805773206,MOF-derived,400,,220,30,2,8.699514748,15.57,84.43,4.240413324,2.837,,,,10.1016/j.fuel.2023.128647,,2023
1.0325,Null,,Null,,3.165475048,Hydrothermal,60,12,240,30,3,9.392661929,28.5,71.5,5.916202063,11.9,,,,10.1039/c9ra00658c,Cylindrical shaped ZnO combined Cu catalysts for the hydrogenation of CO2 to methanol,2019
0.5083,Null,,Null,,3.569532696,Hydrothermal,60,12,240,30,3,9.392661929,35.3,64.7,6.216606101,17.8,,,,10.1039/c9ra00658c,,2019
0.3441,Null,,Null,,3.269568939,Hydrothermal,60,12,240,30,3,9.392661929,45.8,54.2,5.707110265,12.6,,,,10.1039/c9ra00658c,,2019
0.2563,Null,,Null,,3.054001182,Hydrothermal,60,12,240,30,3,9.392661929,51.7,48.3,5.198497031,8.7,,,,10.1039/c9ra00658c,,2019
0.4948,Null,,Null,,3.658420247,Hydrothermal,60,12,240,30,3,9.392661929,50.1,49.9,5.638354669,13.2,,,,10.1039/c9ra00658c,,2019
0.11,Null,,Null,,1.931521412,Decomposition-precipitation,400,3,220,30,3,9.392661929,11.38059701,88.61940299,4.203796696,1.719626168,,,,10.1039/d1cy01836a,Dependence of copper particle size and interface on methanol and CO formation in CO2 hydrogenation over Cu@ZnO catalysts,2022
0.11,Null,,Null,,1.931521412,Decomposition-precipitation,400,3,240,30,3,9.392661929,23.32089552,76.67910448,4.304808445,2.242990654,,,,10.1039/d1cy01836a,,2022
0.11,Null,,Null,,1.931521412,Decomposition-precipitation,400,3,260,30,3,9.392661929,34.70149254,65.29850746,4.469782911,3.140186916,,,,10.1039/d1cy01836a,,2022
0.11,Null,,Null,,1.931521412,Decomposition-precipitation,400,3,280,30,3,9.392661929,50.74626866,49.25373134,4.491276635,4.224299065,,,,10.1039/d1cy01836a,,2022
0.56,Null,,Null,,2.827313622,Decomposition-precipitation,400,3,220,30,3,9.392661929,19.7761194,80.2238806,4.507099083,2.654205607,,,,10.1039/d1cy01836a,,2022
0.56,Null,,Null,,2.827313622,Decomposition-precipitation,400,3,240,30,3,9.392661929,39.55223881,60.44776119,4.666388448,4.14953271,,,,10.1039/d1cy01836a,,2022
0.56,Null,,Null,,2.827313622,Decomposition-precipitation,400,3,260,30,3,9.392661929,50.55970149,49.44029851,4.965044939,6.841121495,,,,10.1039/d1cy01836a,,2022
0.56,Null,,Null,,2.827313622,Decomposition-precipitation,400,3,280,30,3,9.392661929,62.68656716,37.31343284,5.168055224,11.17757009,,,,10.1039/d1cy01836a,,2022
1.11,Null,,Null,,3.144152279,Decomposition-precipitation,400,3,220,30,3,9.392661929,28.91791045,71.08208955,4.458860287,1.719626168,,,,10.1039/d1cy01836a,,2022
1.11,Null,,Null,,3.144152279,Decomposition-precipitation,400,3,240,30,3,9.392661929,44.21641791,55.78358209,4.981459847,2.242990654,,,,10.1039/d1cy01836a,,2022
1.11,Null,,Null,,3.144152279,Decomposition-precipitation,400,3,260,30,3,9.392661929,58.39552239,41.60447761,5.212964093,3.140186916,,,,10.1039/d1cy01836a,,2022
1.11,Null,,Null,,3.144152279,Decomposition-precipitation,400,3,280,30,3,9.392661929,67.53731343,32.46268657,5.411468142,4.224299065,,,,10.1039/d1cy01836a,,2022
0.04,Al,0.6132,Null,,3.629660094,Co-precipitation,400,3,190,30,3,9.210340372,16.9435,83.0565,5.056885976,5.26246,,,,10.1039/d2nj05903g,Design of Cu/ZnO/Al2O3 catalysts with a rich Cu–ZnO interface for enhanced CO2 hydrogenation to methanol using zinc-malachite as the precursor,2023
0.04,Al,0.6132,Null,,3.629660094,Co-precipitation,400,3,210,30,3,9.210340372,30.897,69.103,5.405856363,8.98339,,,,10.1039/d2nj05903g,,2023
0.04,Al,0.6132,Null,,3.629660094,Co-precipitation,400,3,230,30,3,9.210340372,45.8472,54.1528,5.597813528,13.9003,,,,10.1039/d2nj05903g,,2023
0.04,Al,0.6132,Null,,3.629660094,Co-precipitation,400,3,250,30,3,9.210340372,60.1329,39.8671,5.530650405,17.6502,,,,10.1039/d2nj05903g,,2023
0.4133,Al,0.4732,Null,,4.332048265,Co-precipitation,400,3,190,30,3,9.210340372,20.598,79.402,5.467668976,8.31894,,,,10.1039/d2nj05903g,,2023
0.4133,Al,0.4732,Null,,4.332048265,Co-precipitation,400,3,210,30,3,9.210340372,35.2159,64.7841,5.790654965,14.0997,,,,10.1039/d2nj05903g,,2023
0.4133,Al,0.4732,Null,,4.332048265,Co-precipitation,400,3,230,30,3,9.210340372,42.87,54.8173,5.993008647,20.412,,,,10.1039/d2nj05903g,,2023
0.4133,Al,0.4732,Null,,4.332048265,Co-precipitation,400,3,250,30,3,9.210340372,51.25,46.1794,5.935405544,22.8704,,,,10.1039/d2nj05903g,,2023
0.4233,Al,0.52,Null,,4.06731589,Co-precipitation,400,3,190,30,3,9.210340372,19.6667,80.3333,5.359710288,7.37748,,,,10.1039/d2nj05903g,,2023
0.4233,Al,0.52,Null,,4.06731589,Co-precipitation,400,3,210,30,3,9.210340372,35.6667,64.3333,5.677556738,12.6755,,,,10.1039/d2nj05903g,,2023
0.4233,Al,0.52,Null,,4.06731589,Co-precipitation,400,3,230,30,3,9.210340372,47.3333,52.6667,5.87985841,18.9669,,,,10.1039/d2nj05903g,,2023
0.4233,Al,0.52,Null,,4.06731589,Co-precipitation,400,3,250,30,3,9.210340372,53.77,44,5.871556666,22.5146,,,,10.1039/d2nj05903g,,2023
0.362,Al,0.34676,Null,,4.356708827,Co-precipitation,320,3,250,50,8,8.699514748,0.19,99.81,6.345408265,15.58,,,,10.1016/j.mcat.2020.110776,Effect of In2O3 on the structural properties and catalytic performance of the CuO/ZnO/Al2O3 catalyst in CO2 and CO hydrogenation to methanol,2020
0.362,Al,0.23116,In,0.02122,4.584967479,Co-precipitation,320,3,250,50,8,8.699514748,0.66,99.34,6.174910472,15.24,,,,10.1016/j.mcat.2020.110776,,2020
0.362,Al,0.1156,In,0.04244,4.143134726,Co-precipitation,320,3,250,50,8,8.699514748,0.28,99.72,5.665041646,14.98,,,,10.1016/j.mcat.2020.110776,,2020
0.362,Null,,In,0.06368,4.158883083,Co-precipitation,320,3,250,50,8,8.699514748,0.25,99.75,5.268991537,13.99,,,,10.1016/j.mcat.2020.110776,,2020
0.3124,Al,1.496,Null,,4.875197323,Co-precipitation,300,2,200,50,3,9.655026193,21.7674,78.2326,2.29714396,6.71,,,,10.1016/j.jcat.2022.01.035,Effect of surface basicity over the supported Cu-ZnO catalysts on hydrogenation of CO2 to methanol,2022
0.3124,Al,1.496,Null,,4.875197323,Co-precipitation,300,2,220,50,3,9.655026193,30.9767,69.0233,5.712159691,8.29,,,,10.1016/j.jcat.2022.01.035,,2022
0.3124,Al,1.496,Null,,4.875197323,Co-precipitation,300,2,240,50,3,9.655026193,43.9535,56.0465,5.714892621,10.15,,,,10.1016/j.jcat.2022.01.035,,2022
0.3124,Al,1.496,Null,,4.875197323,Co-precipitation,300,2,260,50,3,9.655026193,61.7442,38.2558,5.60235221,13.82,,,,10.1016/j.jcat.2022.01.035,,2022
0.3124,Al,1.496,Null,,4.875197323,Co-precipitation,300,2,280,50,3,9.655026193,73.14,19.17,5.211152067,18.73,,,,10.1016/j.jcat.2022.01.035,,2022
0.3124,Al,0.748,Mg,0.4731,5.257495372,Co-precipitation,300,2,200,50,3,9.655026193,12.7674,87.2326,5.898846786,8.2,,,,10.1016/j.jcat.2022.01.035,,2022
0.3124,Al,0.748,Mg,0.4731,5.257495372,Co-precipitation,300,2,220,50,3,9.655026193,24.0698,75.9302,6.075320369,11.01,,,,10.1016/j.jcat.2022.01.035,,2022
0.3124,Al,0.748,Mg,0.4731,5.257495372,Co-precipitation,300,2,240,50,3,9.655026193,35.7907,64.2093,6.171424791,14.76,,,,10.1016/j.jcat.2022.01.035,,2022
0.3124,Al,0.748,Mg,0.4731,5.257495372,Co-precipitation,300,2,260,50,3,9.655026193,51.6977,48.3023,6.109005693,18,,,,10.1016/j.jcat.2022.01.035,,2022
0.3124,Al,0.748,Mg,0.4731,5.257495372,Co-precipitation,300,2,280,50,3,9.655026193,70.7442,29.2558,5.82829698,22.69,,,,10.1016/j.jcat.2022.01.035,,2022
0.3124,Mg,0.9461,Null,,4.718498871,Co-precipitation,300,2,200,50,3,9.655026193,9.2093,90.7907,5.878199488,7.45,,,,10.1016/j.jcat.2022.01.035,,2022
0.3124,Mg,0.9461,Null,,4.718498871,Co-precipitation,300,2,220,50,3,9.655026193,15.907,84.093,6.050266442,9.92,,,,10.1016/j.jcat.2022.01.035,,2022
0.3124,Mg,0.9461,Null,,4.718498871,Co-precipitation,300,2,240,50,3,9.655026193,25.08,71.9535,6.15749718,12.63,,,,10.1016/j.jcat.2022.01.035,,2022
0.3124,Mg,0.9461,Null,,4.718498871,Co-precipitation,300,2,260,50,3,9.655026193,44.7907,55.2093,6.159248777,16.6,,,,10.1016/j.jcat.2022.01.035,,2022
0.3124,Mg,0.9461,Null,,4.718498871,Co-precipitation,300,2,280,50,3,9.655026193,58.02,36.38,5.975318621,21.24,,,,10.1016/j.jcat.2022.01.035,,2022
0.25,Mn,0.08333,m_Si,1.667,5.579729826,Impregnation,300,4,200,40,3,11.00209984,6.8,93.2,5.978885765,11.2,,,,10.1016/j.mtchem.2021.100489,Effect of synthesis method on the ultimate properties of copper-based catalysts supported on KIT-6 for direct CO2 hydrogenation to methanol,2021
0.25,Mn,0.08333,m_Si,1.667,5.068904202,Decomposition-precipitation,300,4,200,40,3,11.00209984,2.6,97.4,5.429345629,11.2,,,,10.1016/j.mtchem.2021.100489,,2021
0.25,Mn,0.08333,m_Si,1.667,5.267858159,Impregnation,300,4,200,40,3,11.00209984,2.9,97.1,5.683579767,14.5,,,,10.1016/j.mtchem.2021.100489,,2021
0.4313,Al,1.5664,Null,,4.836281907,Co-precipitation,400,2,200,30,3,8.699514748,29.7814,70.2186,4.196015,4.34783,,,,10.1007/s40242-016-6130-6,Effect of Zr addition on catalytic performance of Cu-Zn-Al oxides for CO2 hydrogenation to methanol,2016
0.4313,Al,1.5664,Null,,4.836281907,Co-precipitation,400,2,220,30,3,8.699514748,56.5574,43.4426,4.376613438,8.4399,,,,10.1007/s40242-016-6130-6,,2016
0.4313,Al,1.5664,Null,,4.836281907,Co-precipitation,400,2,240,30,3,8.699514748,59.2896,40.7104,4.719478138,12.7366,,,,10.1007/s40242-016-6130-6,,2016
0.4313,Al,1.5664,Null,,4.836281907,Co-precipitation,400,2,260,30,3,8.699514748,73.4973,26.5027,4.605755753,17.4425,,,,10.1007/s40242-016-6130-6,,2016
0.4589,Al,1.0712,Zr,0.09168,4.787491743,Co-precipitation,400,2,200,30,3,8.699514748,20.2186,79.7814,4.695331321,6.34271,,,,10.1007/s40242-016-6130-6,,2016
0.4589,Al,1.0712,Zr,0.09168,4.787491743,Co-precipitation,400,2,220,30,3,8.699514748,43.1694,56.8306,4.787297794,9.76982,,,,10.1007/s40242-016-6130-6,,2016
0.4589,Al,1.0712,Zr,0.09168,4.787491743,Co-precipitation,400,2,240,30,3,8.699514748,54.918,45.082,4.999974978,15.2591,,,,10.1007/s40242-016-6130-6,,2016
0.4589,Al,1.0712,Zr,0.09168,4.787491743,Co-precipitation,400,2,260,30,3,8.699514748,65.0273,34.9727,4.958989889,18.8747,,,,10.1007/s40242-016-6130-6,,2016
0.4918,Al,0.7656,Zr,0.189,4.820281566,Co-precipitation,400,2,200,30,3,8.699514748,18.8525,81.1475,4.781615205,6.80307,,,,10.1007/s40242-016-6130-6,,2016
0.4918,Al,0.7656,Zr,0.189,4.820281566,Co-precipitation,400,2,220,30,3,8.699514748,40.7104,59.2896,4.865024391,10.1279,,,,10.1007/s40242-016-6130-6,,2016
0.4918,Al,0.7656,Zr,0.189,4.820281566,Co-precipitation,400,2,240,30,3,8.699514748,55.1913,44.8087,4.948589504,14.578,,,,10.1007/s40242-016-6130-6,,2016
0.4918,Al,0.7656,Zr,0.189,4.820281566,Co-precipitation,400,2,260,30,3,8.699514748,65.3005,34.6995,4.951202678,18.8747,,,,10.1007/s40242-016-6130-6,,2016
0.4534,Al,0.3008,Zr,0.2787,4.828313737,Co-precipitation,400,2,200,30,3,8.699514748,22.08,77.92,4.742385784,6.81,,,,10.1007/s40242-016-6130-6,,2016
0.4534,Al,0.3008,Zr,0.2787,4.828313737,Co-precipitation,400,2,220,30,3,8.699514748,47.73,52.27,4.805591357,10.82,,,,10.1007/s40242-016-6130-6,,2016
0.4534,Al,0.3008,Zr,0.2787,4.828313737,Co-precipitation,400,2,240,30,3,8.699514748,69.16,30.84,4.673460144,16.05,,,,10.1007/s40242-016-6130-6,,2016
0.4534,Al,0.3008,Zr,0.2787,4.828313737,Co-precipitation,400,2,260,30,3,8.699514748,69.48,30.52,4.749403854,17.51,,,,10.1007/s40242-016-6130-6,,2016
0.4929,Zr,0.373,Null,,4.59511985,Co-precipitation,400,2,200,30,3,8.699514748,23.8579,76.1421,2.824774403,0.971867,,,,10.1007/s40242-016-6130-6,,2016
0.4929,Zr,0.373,Null,,4.59511985,Co-precipitation,400,2,220,30,3,8.699514748,61.4754,38.5246,3.911676006,5.9335,,,,10.1007/s40242-016-6130-6,,2016
0.4929,Zr,0.373,Null,,4.59511985,Co-precipitation,400,2,240,30,3,8.699514748,84.153,15.847,3.510991179,9.56522,,,,10.1007/s40242-016-6130-6,,2016
0.4929,Zr,0.373,Null,,4.59511985,Co-precipitation,400,2,260,30,3,8.699514748,89.8907,10.1093,3.420526574,13.6573,,,,10.1007/s40242-016-6130-6,,2016
0.7295,Zr,0.6433,Null,,4.820281566,Reverse co-precipitation,350,2,200,20,3,9.655026193,26.81,73.19,4.78927327,3.82,,,,10.1016/j.cej.2017.11.117,"Enhanced activity, selectivity and stability of a CuO-ZnO-ZrO2 catalyst by adding graphene oxide for CO2 hydrogenation to methanol",2018
0.7295,Zr,0.6433,Null,,4.820281566,Reverse co-precipitation,350,2,220,20,3,9.655026193,45.41,54.59,5.177283967,7.53,,,,10.1016/j.cej.2017.11.117,,2018
0.7295,Zr,0.6433,Null,,4.820281566,Reverse co-precipitation,350,2,240,20,3,9.655026193,58.36,41.64,5.295671949,13.49,,,,10.1016/j.cej.2017.11.117,,2018
0.7295,Zr,0.6433,Null,,4.820281566,Reverse co-precipitation,350,2,260,20,3,9.655026193,81.41,18.59,4.805487504,16.26,,,,10.1016/j.cej.2017.11.117,,2018
0.7295,Zr,0.6433,Null,,4.820281566,Reverse co-precipitation,350,2,280,20,3,9.655026193,92.8,7.2,4.157039135,24.05,,,,10.1016/j.cej.2017.11.117,,2018
0.7362,Zr,0.6742,GO,0.03217,4.912654886,Reverse co-precipitation,350,2,200,20,3,9.655026193,25.85,74.15,5.162387592,4.29,,,,10.1016/j.cej.2017.11.117,,2018
0.7362,Zr,0.6742,GO,0.03217,4.912654886,Reverse co-precipitation,350,2,220,20,3,9.655026193,44.31,55.69,5.444872209,9.11,,,,10.1016/j.cej.2017.11.117,,2018
0.7362,Zr,0.6742,GO,0.03217,4.912654886,Reverse co-precipitation,350,2,240,20,3,9.655026193,57.89,42.11,5.562175308,15.29,,,,10.1016/j.cej.2017.11.117,,2018
0.7362,Zr,0.6742,GO,0.03217,4.912654886,Reverse co-precipitation,350,2,260,20,3,9.655026193,80.69,19.31,5.302218046,21.55,,,,10.1016/j.cej.2017.11.117,,2018
0.7362,Zr,0.6742,GO,0.03217,4.912654886,Reverse co-precipitation,350,2,280,20,3,9.655026193,90.41,9.59,4.28217011,24.63,,,,10.1016/j.cej.2017.11.117,,2018
0.7472,Zr,0.6763,GO,0.05332,4.976733742,Reverse co-precipitation,350,2,200,20,3,9.655026193,23.08,76.92,5.162387592,4.29,,,,10.1016/j.cej.2017.11.117,,2018
0.7472,Zr,0.6763,GO,0.05332,4.976733742,Reverse co-precipitation,350,2,220,20,3,9.655026193,42.79,57.21,5.564687704,9.11,,,,10.1016/j.cej.2017.11.117,,2018
0.7472,Zr,0.6763,GO,0.05332,4.976733742,Reverse co-precipitation,350,2,240,20,3,9.655026193,55.89,44.11,5.618421185,15.29,,,,10.1016/j.cej.2017.11.117,,2018
0.7472,Zr,0.6763,GO,0.05332,4.976733742,Reverse co-precipitation,350,2,260,20,3,9.655026193,76.5,23.5,5.486426365,21.76,,,,10.1016/j.cej.2017.11.117,,2018
0.7472,Zr,0.6763,GO,0.05332,4.976733742,Reverse co-precipitation,350,2,280,20,3,9.655026193,90.5,9.5,4.63013968,24.63,,,,10.1016/j.cej.2017.11.117,,2018
0.7626,Zr,0.6816,GO,0.1372,4.852030264,Reverse co-precipitation,350,2,200,20,3,9.655026193,26.81,73.19,5.139618514,4.29,,,,10.1016/j.cej.2017.11.117,,2018
0.7626,Zr,0.6816,GO,0.1372,4.852030264,Reverse co-precipitation,350,2,220,20,3,9.655026193,45.41,54.59,5.472765946,9.11,,,,10.1016/j.cej.2017.11.117,,2018
0.7626,Zr,0.6816,GO,0.1372,4.852030264,Reverse co-precipitation,350,2,240,20,3,9.655026193,58.36,41.64,5.528926431,15.29,,,,10.1016/j.cej.2017.11.117,,2018
0.7626,Zr,0.6816,GO,0.1372,4.852030264,Reverse co-precipitation,350,2,260,20,3,9.655026193,84.41,15.59,5.295671949,21.76,,,,10.1016/j.cej.2017.11.117,,2018
0.7626,Zr,0.6816,GO,0.1372,4.852030264,Reverse co-precipitation,350,2,280,20,3,9.655026193,92.8,7.2,4.335033436,24.69,,,,10.1016/j.cej.2017.11.117,,2018
0.7575,Zr,0.6727,GO,0.1912,4.65396035,Reverse co-precipitation,350,2,200,20,3,9.655026193,26.81,73.19,4.610787567,2.92,,,,10.1016/j.cej.2017.11.117,,2018
0.7575,Zr,0.6727,GO,0.1912,4.65396035,Reverse co-precipitation,350,2,220,20,3,9.655026193,45.19,54.81,5.162387592,6.3,,,,10.1016/j.cej.2017.11.117,,2018
0.7575,Zr,0.6727,GO,0.1912,4.65396035,Reverse co-precipitation,350,2,240,20,3,9.655026193,55.89,44.11,5.265672366,11.4,,,,10.1016/j.cej.2017.11.117,,2018
0.7575,Zr,0.6727,GO,0.1912,4.65396035,Reverse co-precipitation,350,2,260,20,3,9.655026193,80.93,19.07,4.744704269,17.52,,,,10.1016/j.cej.2017.11.117,,2018
0.7575,Zr,0.6727,GO,0.1912,4.65396035,Reverse co-precipitation,350,2,280,20,3,9.655026193,89.8,10.2,4.536442407,22.01,,,,10.1016/j.cej.2017.11.117,,2018
0.784,Zr,0.6697,GO,0.4648,4.553876892,Reverse co-precipitation,350,2,200,20,3,9.655026193,25.85,74.15,4.463697174,2.18,,,,10.1016/j.cej.2017.11.117,,2018
0.784,Zr,0.6697,GO,0.4648,4.553876892,Reverse co-precipitation,350,2,220,20,3,9.655026193,44.31,55.69,4.877860529,4.95,,,,10.1016/j.cej.2017.11.117,,2018
0.784,Zr,0.6697,GO,0.4648,4.553876892,Reverse co-precipitation,350,2,240,20,3,9.655026193,54.89,45.11,5.206427096,7.99,,,,10.1016/j.cej.2017.11.117,,2018
0.784,Zr,0.6697,GO,0.4648,4.553876892,Reverse co-precipitation,350,2,260,20,3,9.655026193,82.69,17.31,4.940675018,15.86,,,,10.1016/j.cej.2017.11.117,,2018
0.784,Zr,0.6697,GO,0.4648,4.553876892,Reverse co-precipitation,350,2,280,20,3,9.655026193,90.5,9.5,4.45612291,21.67,,,,10.1016/j.cej.2017.11.117,,2018
0.4286,Al,0.9524,a_SiO2,0.01428,4.543294782,Mechanical grinding,330,3,180,43,5,7.60090246,8.2,91.6,4.826513352,4.7294,,,,10.1016/j.apcatb.2023.123099,Enhancing methanol selectivity of commercial Cu/ZnO/Al2O3 catalyst in CO2 hydrogenation by surface silylation,2023
0.4286,Al,0.9524,a_SiO2,0.01428,4.543294782,Mechanical grinding,330,3,210,43,5,7.60090246,17.4,82.6,5.267618955,8.176,,,,10.1016/j.apcatb.2023.123099,,2023
0.4286,Al,0.9524,a_SiO2,0.01428,4.543294782,Mechanical grinding,330,3,225,43,5,7.60090246,26.6,73.2,5.337755144,9.8997,,,,10.1016/j.apcatb.2023.123099,,2023
0.4286,Al,0.9524,a_SiO2,0.01428,4.543294782,Mechanical grinding,330,3,245,43,5,7.60090246,35.6,63.4,5.480057111,13.1863,,,,10.1016/j.apcatb.2023.123099,,2023
26,ZrO2/S,20,Null,,4.543294782,Co-precipitation,500,3,230,45,3,9.287301413,13.7978,86.2022,2.671618219,0.40492,,,,10.1016/j.jcat.2020.11.039,,2021
26,ZrO2/S,20,Null,,4.543294782,Co-precipitation,500,3,260.287,45,3,9.287301413,18.5246,81.4754,4.649085532,3.29309,,,,10.1016/j.jcat.2020.11.039,,2021
26,ZrO2/S,20,Null,,4.543294782,Co-precipitation,500,3,290.164,45,3,9.287301413,22.6958,77.3042,5.629811232,9.31034,,,,10.1016/j.jcat.2020.11.039,,2021
26,ZrO2/S,20,Null,,4.564348191,Co-precipitation,500,3,299.822,45,3,9.287301413,25.2823,74.7177,5.754964006,10.9215,,,,10.1016/j.jcat.2020.11.039,,2021
26,ZrO2/S,20,Null,,4.564348191,Co-precipitation,500,3,310,45,3,9.287301413,32.8689,67.1311,5.796419033,12.6719,,,,10.1016/j.jcat.2020.11.039,,2021
26,ZrO2/S,20,Null,,4.564348191,Co-precipitation,500,3,319.63,45,3,9.287301413,41.8534,58.1466,5.757864944,14.0749,,,,10.1016/j.jcat.2020.11.039,,2021
26,ZrO2/S,20,Null,,4.564348191,Co-precipitation,500,3,330,45,3,9.287301413,54.7222,45.2778,5.629746425,15.8948,,,,10.1016/j.jcat.2020.11.039,,2021
13,ZrO2/S,20,Null,,4.564348191,Co-precipitation,500,3,230.215,45,3,9.287301413,16.5756,83.4244,2.791422903,0.475611,,,,10.1016/j.jcat.2020.11.039,,2021
13,ZrO2/S,20,Null,,4.564348191,Co-precipitation,500,3,260,45,3,9.287301413,23.7933,73.2067,4.583772478,3.43108,,,,10.1016/j.jcat.2020.11.039,,2021
13,ZrO2/S,20,Null,,4.564348191,Co-precipitation,500,3,289.587,45,3,9.287301413,30.6311,69.3689,5.667055206,10.7705,,,,10.1016/j.jcat.2020.11.039,,2021
13,ZrO2/S,20,Null,,4.762173935,Co-precipitation,500,3,299.75,45,3,9.287301413,35.8379,64.1621,5.70563128,12.1041,,,,10.1016/j.jcat.2020.11.039,,2021
13,ZrO2/S,20,Null,,4.762173935,Co-precipitation,500,3,309.391,45,3,9.287301413,44.5401,55.4599,5.704929863,13.9935,,,,10.1016/j.jcat.2020.11.039,,2021
13,ZrO2/S,20,Null,,4.762173935,Co-precipitation,500,3,319.515,45,3,9.287301413,51.6913,48.3087,5.697964875,15.9531,,,,10.1016/j.jcat.2020.11.039,,2021
13,ZrO2/S,20,Null,,4.762173935,Co-precipitation,500,3,329.631,45,3,9.287301413,66.1111,33.8889,5.467898037,18.0517,,,,10.1016/j.jcat.2020.11.039,,2021
6.5,ZrO2/S,20,Null,,4.762173935,Co-precipitation,500,3,230,45,3,9.287301413,27.6821,72.3179,3.394678403,1.03266,,,,10.1016/j.jcat.2020.11.039,,2021
6.5,ZrO2/S,20,Null,,4.762173935,Co-precipitation,500,3,260.202,45,3,9.287301413,34.3488,65.6512,4.784306916,4.68429,,,,10.1016/j.jcat.2020.11.039,,2021
6.5,ZrO2/S,20,Null,,6.102558595,Co-precipitation,500,3,290,45,3,9.287301413,43.7933,56.2067,5.589792819,12.3009,,,,10.1016/j.jcat.2020.11.039,,2021
6.5,ZrO2/S,20,Null,,6.070737728,Co-precipitation,500,3,299.606,45,3,9.287301413,47.5,52.5,5.683577301,14.4691,,,,10.1016/j.jcat.2020.11.039,,2021
6.5,ZrO2/S,20,Null,,6.089044875,Co-precipitation,500,3,310,45,3,9.287301413,52.5956,47.4044,5.70837354,16.4281,,,,10.1016/j.jcat.2020.11.039,,2021
6.5,ZrO2/S,20,Null,,5.783825182,Co-precipitation,500,3,320,45,3,9.287301413,59.0756,40.9244,5.681699999,18.5268,,,,10.1016/j.jcat.2020.11.039,,2021
0.9231,Null,,SiO2/S,20,2.928523524,Impregnation,300,1,250,30,3,10.69194491,72.26,27.74,5.070789217,8.9,,,,10.1016/j.apcatb.2019.117941,Highly efficient CuO/ZnO/ZrO2@SBA-15 nanocatalysts for methanol synthesis from the catalytic hydrogenation of CO2,2019
0.9124,Zr,0.7919,SiO2/S,20,2.928523524,Impregnation,300,1,250,30,3,10.69194491,69.4,30.6,5.932510404,19.2,,,,10.1016/j.apcatb.2019.117941,,2019
0.4731,Zr,0.6381,SiO2/S,20,2.928523524,Impregnation,300,1,250,30,3,10.69194491,73.63,26.37,5.784747833,19.1,,,,10.1016/j.apcatb.2019.117941,,2019
0.4871,Zr,0.6699,SiO2/S,20,2.928523524,Impregnation,300,1,250,30,3,10.69194491,75.65,24.35,5.526249435,16,,,,10.1016/j.apcatb.2019.117941,,2019
1,Null,,Null,,3.18221184,Decomposition-precipitation,50,12,230,45,3,9.287301413,37.6309,62.3691,3.401197382,1.17284,,,,10.1016/j.jcat.2017.12.029,Hydrogen spillover enabled active Cu sites for methanol synthesis from CO2 hydrogenation over Pd doped CuZn catalysts,2018
1,Null,,Null,,3.18221184,Decomposition-precipitation,50,12,250,45,3,9.287301413,40.9366,59.0634,3.931825633,2.19136,,,,10.1016/j.jcat.2017.12.029,,2018
1,Null,,Null,,3.18221184,Decomposition-precipitation,50,12,270,45,3,9.287301413,47.7686,52.2314,4.436751534,4.19753,,,,10.1016/j.jcat.2017.12.029,,2018
1,Null,,Null,,3.18221184,Decomposition-precipitation,50,12,290,45,3,9.287301413,59.449,40.551,4.658710953,6.69753,,,,10.1016/j.jcat.2017.12.029,,2018
1,Pd,0.005,Null,,2.901421594,Decomposition-precipitation,50,12,230,45,3,9.287301413,30.7989,69.2011,3.688879454,1.51235,,,,10.1016/j.jcat.2017.12.029,,2018
1,Pd,0.005,Null,,2.901421594,Decomposition-precipitation,50,12,250,45,3,9.287301413,37.1901,62.8099,4.17438727,2.59259,,,,10.1016/j.jcat.2017.12.029,,2018
1,Pd,0.005,Null,,2.901421594,Decomposition-precipitation,50,12,270,45,3,9.287301413,38.5124,61.4876,4.590056548,4.10494,,,,10.1016/j.jcat.2017.12.029,,2018
1,Pd,0.005,Null,,2.901421594,Decomposition-precipitation,50,12,290,45,3,9.287301413,45.7851,54.2149,4.757891273,5.49383,,,,10.1016/j.jcat.2017.12.029,,2018
1,Pd,0.01,Null,,2.975529566,Decomposition-precipitation,50,12,230,45,3,9.287301413,22.2039,77.7961,4.787491743,3.08642,,,,10.1016/j.jcat.2017.12.029,,2018
1,Pd,0.01,Null,,2.975529566,Decomposition-precipitation,50,12,250,45,3,9.287301413,26.832,73.168,5.105945474,5.80247,,,,10.1016/j.jcat.2017.12.029,,2018
1,Pd,0.01,Null,,2.975529566,Decomposition-precipitation,50,12,270,45,3,9.287301413,35.6474,64.3526,5.33513134,8.30247,,,,10.1016/j.jcat.2017.12.029,,2018
1,Pd,0.01,Null,,2.975529566,Decomposition-precipitation,50,12,290,45,3,9.287301413,48.8705,51.1295,5.293304825,10,,,,10.1016/j.jcat.2017.12.029,,2018
1,Pd,0.02,Null,,2.985681938,Decomposition-precipitation,50,12,230,45,3,9.287301413,22.4242,77.5758,4.33073334,2.5,,,,10.1016/j.jcat.2017.12.029,,2018
1,Pd,0.02,Null,,2.985681938,Decomposition-precipitation,50,12,250,45,3,9.287301413,30.7989,69.2011,4.828313737,4.69136,,,,10.1016/j.jcat.2017.12.029,,2018
1,Pd,0.02,Null,,2.985681938,Decomposition-precipitation,50,12,270,45,3,9.287301413,38.5124,61.4876,5.117993812,7.00617,,,,10.1016/j.jcat.2017.12.029,,2018
1,Pd,0.02,Null,,2.985681938,Decomposition-precipitation,50,12,290,45,3,9.287301413,45.7851,54.2149,5.212214667,8.7963,,,,10.1016/j.jcat.2017.12.029,,2018
1,Pd,0.03,Null,,2.990719732,Decomposition-precipitation,50,12,230,45,3,9.287301413,22.2039,77.7961,3.912023005,1.69753,,,,10.1016/j.jcat.2017.12.029,,2018
1,Pd,0.03,Null,,2.990719732,Decomposition-precipitation,50,12,250,45,3,9.287301413,28.1543,71.8457,4.610157727,3.58025,,,,10.1016/j.jcat.2017.12.029,,2018
1,Pd,0.03,Null,,2.990719732,Decomposition-precipitation,50,12,270,45,3,9.287301413,31.4601,68.5399,4.993828176,5.58642,,,,10.1016/j.jcat.2017.12.029,,2018
1,Pd,0.03,Null,,2.990719732,Decomposition-precipitation,50,12,290,45,3,9.287301413,36.3085,63.6915,5.123963979,6.79012,,,,10.1016/j.jcat.2017.12.029,,2018
1,Pd,0.04,Null,,3.94931879,Decomposition-precipitation,50,12,230,45,3,9.287301413,26.832,73.168,3.583518938,1.2963,,,,10.1016/j.jcat.2017.12.029,,2018
1,Pd,0.04,Null,,3.696351469,Decomposition-precipitation,50,12,250,45,3,9.287301413,28.3747,71.6253,4.412798293,2.99383,,,,10.1016/j.jcat.2017.12.029,,2018
1,Pd,0.04,Null,,4.182050143,Decomposition-precipitation,50,12,270,45,3,9.287301413,29.4766,70.5234,4.80811103,4.47531,,,,10.1016/j.jcat.2017.12.029,,2018
1,Pd,0.04,Null,,4.028916757,Decomposition-precipitation,50,12,290,45,3,9.287301413,31.2397,68.7603,5.030437921,5.7716,,,,10.1016/j.jcat.2017.12.029,,2018
0.1111,Null,,Null,,3.852273001,Microemulsion,350,2,250,20,3,8.188689124,72.1,27.9,3.2821135,7.5,,,,10.1007/s11144-020-01919-0,Inverse ZnO/Cu catalysts for methanol synthesis from CO2 hydrogenation,2021
0.25,Null,,Null,,2.708050201,Microemulsion,350,2,250,20,3,8.188689124,65.7,34.3,3.59027385,8,,,,10.1007/s11144-020-01919-0,,2021
0.4286,Null,,Null,,0.693147181,Microemulsion,350,2,250,20,3,8.188689124,58.3,41.7,3.753074166,8.3,,,,10.1007/s11144-020-01919-0,,2021
0.6667,Null,,Null,,3.737669618,Microemulsion,350,2,250,20,3,8.188689124,40.8,59.2,4.223675479,8.9,,,,10.1007/s11144-020-01919-0,,2021
1,Null,,Null,,2.944438979,Microemulsion,350,2,250,20,3,8.188689124,59.9,40.1,3.825484244,8.4,,,,10.1007/s11144-020-01919-0,,2021
1.5,Null,,Null,,1.945910149,Microemulsion,350,2,250,20,3,8.188689124,65.7,34.3,4.071962611,13.5,,,,10.1007/s11144-020-01919-0,,2021
2.5,Null,,Null,,1.791759469,Impregnation,500,2,210,30,3,8.188689124,31.8291,68.1709,2.302585093,1.05263,,,,10.1007/s11164-023-05063-x,Optimizing interfacial interaction between Cu and metal oxides boosts methanol yield in CO2 hydrogenation,2023
